Repository: nschopp/Optoelectronic-Processes-in-Organic-Solar-Cells-Under-Short-Circuit-Conditions

# Optoelectronic-Processes-in-Organic-Solar-Cells-Under-Short-Circuit-Conditions

Please reference the following work:
N. Schopp, V. Brus*, J. Lee, G. C. Bazan, T.-Q. Nguyen*, Advanced Energy Materials 2020, DOI 10.1002/aenm.202002760.

Reference for the Transfer matrix part 1:
G. F.[1]G. F. Burkhard, E. T. Hoke, M. Group, 2011, 6.
Burkhard, E. T. Hoke, M. D. McGehee, Adv. Mater. 2010, 22, 3293.


To use the code for device optimization, follow the step-by-step guide below.

Recommendations for Python Beginners:

Install Anaconda and Spyder, import the .py (code) file into Spyder.
Download the required nk data in one of your folders, as well as the AM1.5 file and the EQE file.

File: nk/nk_NS_ITO.csv
Opt. Const. of James_ITO_Genosc- nm,n,k
191.078323,1.98874,0.553082
192.662064,1.992538,0.559459
194.245926,1.996835,0.565518
195.82991,2.00161,0.57125
197.414017,2.006838,0.576647
198.998245,2.012499,0.581701
200.582596,2.018569,0.586403
202.167068,2.025028,0.590745
203.751648,2.031854,0.594719
205.336349,2.039028,0.598318
206.921173,2.046529,0.601534
208.506104,2.054336,0.60436
210.091156,2.06243,0.606789
211.676315,2.07079,0.608815
213.261597,2.079398,0.610431
214.847,2.088233,0.611631
216.432495,2.097274,0.61241
218.018112,2.106504,0.612761
219.603836,2.115901,0.612681
221.189667,2.125445,0.612165
222.775635,2.135117,0.611208
224.361664,2.144896,0.609807
225.947845,2.154761,0.607958
227.534103,2.164692,0.60566
229.120483,2.174669,0.602909
230.706985,2.18467,0.599705
232.293549,2.194673,0.596047
233.880249,2.204659,0.591935
235.467041,2.214605,0.58737
237.053925,2.224489,0.582352
238.640945,2.234291,0.576885
240.228058,2.243988,0.570971
241.815231,2.253558,0.564615
243.402542,2.26298,0.557822
244.989944,2.272232,0.550597
246.577438,2.281292,0.542949
248.165039,2.290139,0.534884
249.752716,2.298752,0.526412
251.3405,2.307109,0.517544
252.928391,2.315189,0.50829
254.516357,2.322973,0.498664
256.104431,2.330441,0.488678
257.692596,2.337573,0.478348
259.280853,2.34435,0.46769
260.869202,2.350756,0.45672
262.457642,2.356772,0.445455
264.046173,2.362383,0.433916
265.634766,2.367574,0.422123
267.22348,2.372329,0.410095
268.812286,2.376637,0.397856
270.401154,2.380485,0.385427
271.990112,2.383862,0.372831
273.579163,2.38676,0.360094
275.168274,2.38917,0.34724
276.757507,2.391086,0.334293
278.346832,2.392502,0.32128
279.936218,2.393414,0.308227
281.525665,2.393822,0.295159
283.115204,2.393724,0.282103
284.704834,2.39312,0.269085
286.294525,2.392014,0.256132
287.884338,2.390409,0.243269
289.474182,2.388311,0.230524
291.064117,2.385727,0.21792
292.654114,2.382665,0.205483
294.244202,2.379135,0.193239
295.834412,2.375148,0.181211
297.424622,2.370716,0.169422
299.014954,2.365854,0.157895
300.605316,2.360577,0.146652
302.19577,2.354901,0.135713
303.786316,2.348843,0.1251
305.376892,2.342422,0.114832
306.96759,2.335657,0.104926
308.558289,2.328569,0.095399
310.149109,2.32118,0.086269
311.73999,2.313511,0.07755
313.330902,2.305587,0.069257
314.921936,2.297431,0.061403
316.513,2.289068,0.053999
318.104126,2.280526,0.047057
319.695313,2.271829,0.040587
321.28656,2.263007,0.034599
322.877899,2.254089,0.029099
324.469299,2.245104,0.024095
326.06073,2.236084,0.019594
327.652222,2.227063,0.015599
329.243774,2.218076,0.012116
330.835388,2.209161,0.009147
332.427063,2.200361,0.006695
334.018799,2.191723,0.004761
335.610596,2.183304,0.003344
337.202454,2.175174,0.002445
338.794342,2.167444,0.002061
340.386292,2.160359,0.00207
341.978302,2.15383,0.002106
343.570374,2.147679,0.002142
345.162476,2.141834,0.002177
346.754639,2.13625,0.002213
348.346832,2.130895,0.00225
349.939087,2.125743,0.002286
351.531403,2.120774,0.002323
353.123749,2.115971,0.00236
354.716156,2.111321,0.002397
356.308624,2.106811,0.002435
357.901093,2.102432,0.002473
359.493652,2.098173,0.002511
361.086243,2.094027,0.002549
362.678864,2.089987,0.002588
364.271515,2.086046,0.002628
365.864227,2.082198,0.002667
367.45697,2.078439,0.002707
369.049774,2.074763,0.002747
370.642609,2.071165,0.002788
372.235474,2.067642,0.002828
373.828369,2.06419,0.00287
375.421326,2.060806,0.002911
377.014313,2.057486,0.002953
378.60733,2.054227,0.002995
380.200378,2.051027,0.003038
381.793457,2.047883,0.003081
383.386566,2.044792,0.003125
384.979706,2.041752,0.003168
386.572906,2.038761,0.003213
388.166107,2.035818,0.003257
389.759338,2.032919,0.003302
391.352631,2.030064,0.003347
392.945953,2.02725,0.003393
394.539276,2.024476,0.003439
396.132629,2.021741,0.003486
397.726013,2.019043,0.003533
399.319427,2.01638,0.00358
400.912872,2.013752,0.003628
402.506317,2.011157,0.003676
404.099792,2.008594,0.003724
405.693298,2.006062,0.003773
407.286835,2.00356,0.003823
408.880402,2.001086,0.003872
410.473969,1.99864,0.003923
412.067566,1.996221,0.003973
413.661194,1.993828,0.004024
415.254791,1.99146,0.004076
416.84845,1.989116,0.004128
418.442078,1.986796,0.00418
420.035797,1.984499,0.004233
421.629486,1.982223,0.004286
423.223206,1.979969,0.00434
424.816895,1.977735,0.004394
426.410645,1.975522,0.004448
428.004395,1.973327,0.004503
429.598145,1.971152,0.004559
431.191956,1.968994,0.004615
432.785706,1.966855,0.004671
434.379486,1.964732,0.004728
435.973297,1.962626,0.004785
437.567078,1.960536,0.004843
439.16095,1.958462,0.004901
440.75473,1.956402,0.00496
442.348541,1.954358,0.005019
443.942383,1.952327,0.005079
445.536224,1.950311,0.005139
447.130066,1.948308,0.005199
448.723938,1.946318,0.005261
450.317719,1.94434,0.005322
451.91156,1.942375,0.005384
453.505432,1.940422,0.005447
455.099274,1.93848,0.00551
456.693115,1.936549,0.005573
458.286957,1.93463,0.005638
459.880798,1.932721,0.005702
461.474609,1.930822,0.005767
463.068451,1.928933,0.005833
464.662292,1.927054,0.005899
466.256104,1.925184,0.005966
467.849915,1.923323,0.006033
469.443695,1.921471,0.0061
471.037506,1.919628,0.006168
472.631287,1.917793,0.006237
474.225098,1.915966,0.006306
475.818848,1.914147,0.006376
477.412598,1.912336,0.006446
479.006348,1.910532,0.006517
480.600098,1.908735,0.006589
482.193787,1.906945,0.006661
483.787506,1.905162,0.006733
485.381195,1.903386,0.006806
486.974915,1.901615,0.00688
488.568542,1.899851,0.006954
490.162201,1.898093,0.007028
491.755798,1.896341,0.007104
493.349426,1.894594,0.007179
494.943024,1.892852,0.007256
496.53656,1.891116,0.007333
498.130127,1.889385,0.00741
499.723633,1.887659,0.007488
501.317139,1.885937,0.007567
502.910645,1.884221,0.007646
504.504089,1.882508,0.007726
506.097504,1.8808,0.007806
507.690918,1.879096,0.007887
509.284332,1.877396,0.007969
510.877625,1.8757,0.008051
512.471008,1.874007,0.008134
514.064331,1.872318,0.008217
515.657593,1.870633,0.008301
517.250793,1.868951,0.008386
518.843994,1.867272,0.008471
520.437134,1.865596,0.008557
522.030334,1.863923,0.008643
523.623413,1.862253,0.00873
525.216492,1.860586,0.008818
526.80957,1.858921,0.008906
528.402588,1.857259,0.008995
529.995544,1.855599,0.009085
531.588501,1.853941,0.009175
533.181396,1.852286,0.009266
534.774231,1.850633,0.009357
536.367065,1.848981,0.00945
537.959839,1.847332,0.009542
539.552612,1.845684,0.009636
541.145325,1.844038,0.00973
542.737915,1.842394,0.009825
544.330566,1.840751,0.00992
545.923157,1.83911,0.010016
547.515686,1.837469,0.010113
549.108154,1.83583,0.01021
550.700562,1.834193,0.010309
552.29303,1.832556,0.010407
553.885376,1.83092,0.010507
555.477661,1.829286,0.010607
557.069885,1.827652,0.010708
558.662109,1.826018,0.010809
560.254272,1.824386,0.010912
561.846313,1.822754,0.011015
563.438354,1.821122,0.011118
565.030396,1.819491,0.011223
566.622314,1.817861,0.011328
568.214233,1.81623,0.011434
569.80603,1.8146,0.01154
571.397827,1.81297,0.011647
572.989563,1.811341,0.011755
574.581238,1.809711,0.011864
576.172852,1.808081,0.011973
577.764404,1.806451,0.012084
579.355835,1.804821,0.012195
580.947327,1.803191,0.012306
582.538696,1.80156,0.012419
584.130005,1.799929,0.012532
585.721252,1.798298,0.012646
587.312378,1.796667,0.01276
588.903564,1.795034,0.012876
590.494568,1.793402,0.012992
592.085571,1.791768,0.013109
593.676514,1.790134,0.013227
595.267395,1.788499,0.013346
596.858154,1.786864,0.013465
598.448853,1.785228,0.013585
600.039551,1.78359,0.013706
601.630127,1.781952,0.013828
603.220642,1.780313,0.01395
604.811096,1.778673,0.014074
606.401489,1.777031,0.014198
607.99176,1.775389,0.014323
609.58197,1.773745,0.014448
611.172119,1.7721,0.014575
612.762207,1.770454,0.014703
614.352173,1.768807,0.014831
615.942139,1.767158,0.01496
617.531982,1.765507,0.01509
619.121704,1.763856,0.015221
620.711426,1.762202,0.015352
622.301086,1.760548,0.015485
623.890564,1.758891,0.015618
625.480042,1.757233,0.015752
627.069397,1.755574,0.015888
628.658691,1.753912,0.016024
630.247925,1.752249,0.01616
631.837036,1.750584,0.016298
633.426025,1.748917,0.016437
635.015015,1.747249,0.016576
636.603882,1.745578,0.016717
638.192627,1.743906,0.016858
639.781311,1.742231,0.017
641.369934,1.740554,0.017143
642.958435,1.738876,0.017287
644.546814,1.737195,0.017432
646.135132,1.735512,0.017578
647.72345,1.733827,0.017725
649.311584,1.73214,0.017873
650.899597,1.73045,0.018021
652.48761,1.728759,0.018171
654.075439,1.727064,0.018322
655.663208,1.725368,0.018473
657.250854,1.723669,0.018626
658.838501,1.721968,0.018779
660.425903,1.720264,0.018934
662.013306,1.718558,0.019089
663.600586,1.716849,0.019245
665.187805,1.715138,0.019403
666.774841,1.713424,0.019561
668.361877,1.711707,0.01972
669.94873,1.709988,0.019881
671.535522,1.708266,0.020042
673.122192,1.706542,0.020205
674.70874,1.704814,0.020368
676.295227,1.703084,0.020532
677.881531,1.701351,0.020698
679.467834,1.699616,0.020864
681.053955,1.697877,0.021032
682.640015,1.696135,0.021201
684.225952,1.694391,0.02137
685.811707,1.692644,0.021541
687.397461,1.690893,0.021713
688.983032,1.68914,0.021886
690.568542,1.687383,0.022059
692.153931,1.685624,0.022234
693.739136,1.683861,0.022411
695.324341,1.682095,0.022588
696.909302,1.680326,0.022766
698.494263,1.678554,0.022945
700.079041,1.676778,0.023126
701.663696,1.675,0.023308
703.248291,1.673218,0.02349
704.832764,1.671432,0.023674
706.417114,1.669644,0.023859
708.001282,1.667852,0.024046
709.585327,1.666056,0.024233
711.169312,1.664258,0.024421
712.753174,1.662455,0.024611
714.336853,1.66065,0.024802
715.920471,1.658841,0.024994
717.503967,1.657028,0.025187
719.08728,1.655211,0.025381
720.670532,1.653392,0.025577
722.253601,1.651568,0.025774
723.836548,1.649741,0.025972
725.419373,1.64791,0.026171
727.002075,1.646076,0.026372
728.584656,1.644238,0.026573
730.167114,1.642396,0.026776
731.749451,1.64055,0.02698
733.331665,1.638701,0.027186
734.913696,1.636847,0.027393
736.495605,1.63499,0.027601
738.077393,1.633129,0.02781
739.659058,1.631265,0.02802
741.24054,1.629396,0.028232
742.821899,1.627523,0.028445
744.403198,1.625646,0.02866
745.984253,1.623766,0.028876
747.565247,1.621881,0.029093
749.146057,1.619992,0.029311
750.726685,1.618099,0.029531
752.307251,1.616202,0.029752
753.887634,1.614301,0.029974
755.467896,1.612396,0.030198
757.047974,1.610487,0.030424
758.627991,1.608573,0.03065
760.207825,1.606656,0.030878
761.787476,1.604734,0.031108
763.367065,1.602807,0.031338
764.946411,1.600877,0.031571
766.525635,1.598942,0.031804
768.104736,1.597003,0.032039
769.683655,1.595059,0.032276
771.262451,1.593111,0.032514
772.841064,1.591159,0.032753
774.419556,1.589202,0.032994
775.997925,1.58724,0.033237
777.57605,1.585274,0.033481
779.154114,1.583304,0.033726
780.731995,1.581329,0.033973
782.309692,1.57935,0.034221
783.887268,1.577366,0.034471
785.464661,1.575377,0.034723
787.04187,1.573384,0.034976
788.619019,1.571386,0.03523
790.195923,1.569383,0.035487
791.772705,1.567375,0.035744
793.349304,1.565363,0.036004
794.92572,1.563346,0.036265
796.502075,1.561325,0.036527
798.078186,1.559298,0.036791
799.654114,1.557267,0.037057
801.229858,1.55523,0.037324
802.805542,1.553189,0.037594
804.380981,1.551143,0.037864
805.956299,1.549092,0.038137
807.531372,1.547036,0.038411
809.106384,1.544975,0.038687
810.681152,1.542909,0.038964
812.255798,1.540838,0.039243
813.8302,1.538762,0.039524
815.404541,1.53668,0.039807
816.978638,1.534594,0.040091
818.552551,1.532503,0.040378
820.126343,1.530406,0.040666
821.69989,1.528304,0.040955
823.273315,1.526197,0.041247
824.846558,1.524084,0.04154
826.419617,1.521966,0.041836
827.992493,1.519843,0.042133
829.565247,1.517715,0.042432
831.137695,1.515581,0.042732
832.710083,1.513442,0.043035
834.282227,1.511298,0.04334
835.854187,1.509148,0.043646
837.426086,1.506992,0.043955
838.997681,1.504831,0.044265
840.569153,1.502665,0.044577
842.14032,1.500493,0.044891
843.711426,1.498315,0.045208
845.282349,1.496132,0.045526
846.853027,1.493943,0.045846
848.423523,1.491749,0.046168
849.993835,1.489549,0.046492
851.563965,1.487343,0.046819
853.133911,1.485131,0.047147
854.703735,1.482914,0.047478
856.273254,1.48069,0.04781
857.84259,1.478462,0.048145
859.411804,1.476227,0.048481
860.980774,1.473986,0.04882
862.549622,1.471739,0.049161
864.118164,1.469486,0.049505
865.686646,1.467228,0.04985
867.254761,1.464963,0.050198
868.822876,1.462692,0.050547
870.390625,1.460416,0.050899
871.958191,1.458133,0.051254
873.525696,1.455844,0.05161
875.092896,1.453549,0.051969
876.659851,1.451248,0.05233
878.226685,1.44894,0.052694
879.793335,1.446626,0.05306
881.359741,1.444306,0.053428
882.925964,1.44198,0.053799
884.491882,1.439648,0.054172
886.057739,1.437309,0.054547
887.623352,1.434963,0.054925
889.18866,1.432611,0.055305
890.753906,1.430253,0.055688
892.318848,1.427888,0.056073
893.883606,1.425517,0.056461
895.44812,1.423139,0.056851
897.012512,1.420755,0.057244
898.57666,1.418364,0.05764
900.140503,1.415966,0.058038
901.704285,1.413562,0.058439
903.267761,1.411151,0.058842
904.831055,1.408733,0.059248
906.394165,1.406308,0.059657
907.956909,1.403877,0.060068
909.519653,1.401438,0.060482
911.082031,1.398993,0.060899
912.644226,1.396541,0.061319
914.206177,1.394082,0.061741
915.767944,1.391616,0.062166
917.329468,1.389143,0.062594
918.890808,1.386662,0.063025
920.451965,1.384175,0.063459
922.012817,1.381681,0.063896
923.573425,1.379179,0.064336
925.133911,1.37667,0.064779
926.694031,1.374154,0.065224
928.254028,1.371631,0.065673
929.813782,1.3691,0.066125
931.373352,1.366562,0.06658
932.932617,1.364017,0.067038
934.491699,1.361464,0.067499
936.050598,1.358904,0.067963
937.609192,1.356336,0.068431
939.167603,1.353761,0.068902
940.725708,1.351178,0.069376
942.283569,1.348587,0.069853
943.841309,1.345989,0.070333
945.398743,1.343383,0.070817
946.955933,1.340769,0.071305
948.512878,1.338148,0.071795
950.069641,1.335518,0.072289
951.62616,1.332881,0.072787
953.182434,1.330236,0.073288
954.738464,1.327583,0.073793
956.29425,1.324922,0.074301
957.849792,1.322253,0.074813
959.405151,1.319576,0.075328
960.960266,1.31689,0.075847
962.515015,1.314197,0.07637
964.069641,1.311495,0.076897
965.624023,1.308785,0.077427
967.178101,1.306067,0.077961
968.731934,1.30334,0.078499
970.285522,1.300605,0.079041
971.838989,1.297862,0.079587
973.391968,1.29511,0.080137
974.944946,1.29235,0.080691
976.497559,1.289581,0.081249
978.049927,1.286803,0.081811
979.602051,1.284017,0.082377
981.153931,1.281222,0.082947
982.705444,1.278418,0.083522
984.256836,1.275605,0.084101
985.807983,1.272784,0.084684
987.358887,1.269953,0.085271
988.909485,1.267114,0.085863
990.459778,1.264265,0.08646
992.009888,1.261408,0.08706
993.559753,1.258541,0.087666
995.109253,1.255666,0.088276
996.658569,1.252781,0.08889
998.207703,1.249886,0.08951
999.75647,1.246983,0.090134
1011.723267,1.224211,0.095126
1015.185913,1.217507,0.096628
1018.648621,1.210751,0.098159
1022.111328,1.203942,0.099718
1025.573975,1.197079,0.101305
1029.036865,1.190161,0.102923
1032.499634,1.183187,0.104571
1035.962402,1.176157,0.106251
1039.425293,1.16907,0.107964
1042.888184,1.161924,0.10971
1046.351074,1.15472,0.11149
1049.813965,1.147455,0.113306
1053.276978,1.140131,0.115158
1056.739868,1.132744,0.117048
1060.202881,1.125295,0.118977
1063.665771,1.117783,0.120946
1067.128662,1.110206,0.122956
1070.591675,1.102564,0.125009
1074.054688,1.094856,0.127105
1077.5177,1.08708,0.129248
1080.980591,1.079237,0.131437
1084.443604,1.071323,0.133675
1087.906494,1.06334,0.135964
1091.369507,1.055285,0.138304
1094.832397,1.047157,0.140699
1098.295288,1.038956,0.143149
1101.758301,1.03068,0.145658
1105.221191,1.022329,0.148226
1108.684082,1.013901,0.150857
1112.146851,1.005394,0.153552
1115.609741,0.996809,0.156314
1119.07251,0.988144,0.159147
1122.535278,0.979398,0.162051
1125.998047,0.970569,0.165031
1129.460693,0.961657,0.16809
1132.923462,0.952661,0.17123
1136.385986,0.94358,0.174455
1139.848633,0.934412,0.177769
1143.311279,0.925158,0.181175
1146.773682,0.915815,0.184678
1150.236206,0.906384,0.188281
1153.698608,0.896864,0.191989
1157.160889,0.887254,0.195806
1160.623291,0.877554,0.199738
1164.085571,0.867763,0.203789
1167.547729,0.857882,0.207966
1171.009888,0.847911,0.212273
1174.471924,0.837849,0.216716
1177.93396,0.827698,0.221303
1181.395996,0.817458,0.22604
1184.857788,0.807131,0.230933
1188.31958,0.796718,0.235989
1191.781372,0.786222,0.241217
1195.243042,0.775645,0.246625
1198.704712,0.764989,0.25222
1202.166138,0.75426,0.25801
1205.627563,0.743461,0.264005
1209.088989,0.732597,0.270213
1212.550171,0.721675,0.276643
1216.011353,0.710701,0.283305
1219.472412,0.699684,0.290208
1222.93335,0.688632,0.29736
1226.394287,0.677556,0.30477
1229.855225,0.666467,0.312447
1233.315796,0.655377,0.320398
1236.776489,0.644301,0.328631
1240.236938,0.633253,0.337152
1243.697266,0.62225,0.345966
1247.157593,0.611309,0.355077
1250.617798,0.600449,0.364488
1254.077881,0.589687,0.374198
1257.537842,0.579045,0.384207
1260.997559,0.568543,0.394511
1264.457275,0.5582,0.405105
1267.91687,0.548036,0.41598
1271.376343,0.538071,0.427127
1274.835693,0.528322,0.438533
1278.294922,0.518807,0.450184
1281.754028,0.509542,0.462063
1285.213013,0.500538,0.474154
1288.671753,0.491808,0.486437
1292.130493,0.483361,0.498892
1295.588989,0.475204,0.511499
1299.047363,0.46734,0.524238
1302.505615,0.459773,0.537089
1305.963745,0.452503,0.550031
1309.421753,0.445527,0.563045
1312.879639,0.438843,0.576113
1316.337158,0.432446,0.589217
1319.794678,0.426328,0.602343
1323.252075,0.420484,0.615475
1326.709229,0.414905,0.628599
1330.16626,0.409582,0.641705
1333.623291,0.404506,0.654781
1337.079834,0.399667,0.667817
1340.536377,0.395057,0.680805
1343.99292,0.390665,0.693738
1347.448975,0.386482,0.706609
1350.905029,0.382499,0.719414
1354.360962,0.378706,0.732147
1357.81665,0.375094,0.744805
1361.272095,0.371655,0.757385
1364.727295,0.36838,0.769884
1368.182495,0.365261,0.782301
1371.637451,0.362292,0.794634
1375.092163,0.359464,0.806881
1378.546753,0.356771,0.819042
1382.001221,0.354206,0.831118
1385.455322,0.351762,0.843107
1388.909302,0.349435,0.85501
1392.363037,0.347218,0.866827
1395.81665,0.345106,0.878559
1399.27002,0.343094,0.890207
1402.723145,0.341178,0.90177
1406.176025,0.339352,0.913251
1409.628784,0.337614,0.92465
1413.081299,0.335957,0.935969
1416.533691,0.33438,0.947207
1419.985718,0.332878,0.958367
1423.437622,0.331448,0.96945
1426.889282,0.330088,0.980457
1430.340698,0.328792,0.991388
1433.79187,0.32756,1.002247
1437.24292,0.326389,1.013032
1440.693604,0.325275,1.023747
1444.144165,0.324216,1.034392
1447.594482,0.323211,1.044968
1451.044434,0.322256,1.055477
1454.494263,0.321351,1.06592
1457.943726,0.320492,1.076297
1461.393066,0.319679,1.086611
1464.842163,0.318909,1.096863
1468.291016,0.318181,1.107053
1471.739502,0.317493,1.117182
1475.187866,0.316844,1.127253
1478.635986,0.316232,1.137265
1482.08374,0.315656,1.14722
1485.53125,0.315115,1.15712
1488.978516,0.314607,1.166964
1492.425537,0.314132,1.176755
1495.872314,0.313687,1.186492
1499.318726,0.313273,1.196178
1502.764893,0.312888,1.205812
1506.210938,0.312531,1.215397
1509.656494,0.312201,1.224932
1513.101929,0.311898,1.234419
1516.547119,0.31162,1.243858
1519.991943,0.311367,1.253251
1523.436401,0.311138,1.262598
1526.880615,0.310932,1.2719
1530.324585,0.310749,1.281157
1533.768311,0.310587,1.290372
1537.21167,0.310447,1.299543
1540.654785,0.310327,1.308672
1544.097534,0.310227,1.31776
1547.540039,0.310146,1.326808
1550.982178,0.310085,1.335815
1554.424072,0.310042,1.344784
1557.865723,0.310016,1.353713
1561.307007,0.310008,1.362605
1564.747925,0.310017,1.371459
1568.188721,0.310042,1.380277
1571.629028,0.310083,1.389058
1575.06897,0.31014,1.397803
1578.508667,0.310212,1.406514
1581.947998,0.310299,1.41519
1585.387085,0.3104,1.423832
1588.825928,0.310516,1.432441
1592.264282,0.310645,1.441016
1595.702393,0.310788,1.44956
1599.140137,0.310943,1.458071
1602.577515,0.311112,1.466551
1606.014526,0.311293,1.474999
1609.451294,0.311486,1.483418
1612.887695,0.311691,1.491806
1616.32373,0.311908,1.500164
1619.759521,0.312136,1.508493
1623.194824,0.312375,1.516794
1626.629761,0.312625,1.525066
1630.064453,0.312886,1.53331
1633.498779,0.313157,1.541526
1636.932739,0.313439,1.549715
1640.366455,0.31373,1.557877
1643.799561,0.314032,1.566013
1647.232422,0.314343,1.574122
1650.664795,0.314663,1.582206
1654.097046,0.314993,1.590264
1657.528687,0.315331,1.598297
1660.960205,0.315679,1.606306
1664.391235,0.316035,1.61429
1667.821899,0.3164,1.62225
1671.252197,0.316773,1.630186
1674.682007,0.317154,1.638098
1678.111572,0.317544,1.645988
1681.540649,0.317941,1.653854
1684.96936,0.318347,1.661697
1688.397705,0.318759,1.669519

File: nk/nk_NS_MoOx.csv
Opt. Const. of B-Spline vs. nm,n,k
191.078323,1.649894,0.530456
192.662064,1.556217,0.499866
194.245926,1.472063,0.495753
195.82991,1.403327,0.511279
197.414017,1.353153,0.53863
198.998245,1.321426,0.569639
200.582596,1.304462,0.5972
202.167068,1.295294,0.618157
203.751648,1.289355,0.634308
205.336349,1.284878,0.647358
206.921173,1.281032,0.658583
208.506104,1.277499,0.668962
210.091156,1.274313,0.679243
211.676315,1.271842,0.689898
213.261597,1.270531,0.70082
214.847,1.27043,0.711723
216.432495,1.27145,0.722404
218.018112,1.273453,0.732713
219.603836,1.276271,0.742539
221.189667,1.279711,0.75181
222.775635,1.283548,0.760497
224.361664,1.287541,0.7687
225.947845,1.291588,0.776584
227.534103,1.295655,0.784275
229.120483,1.299737,0.791871
230.706985,1.303851,0.799451
232.293549,1.308026,0.807075
233.880249,1.312305,0.814788
235.467041,1.31675,0.822615
237.053925,1.32143,0.830531
238.640945,1.326368,0.838484
240.228058,1.331562,0.846433
241.815231,1.337,0.854347
243.402542,1.342665,0.862202
244.989944,1.348536,0.869978
246.577438,1.354589,0.877663
248.165039,1.360795,0.885246
249.752716,1.367119,0.892727
251.3405,1.373522,0.900129
252.928391,1.379994,0.907488
254.516357,1.386537,0.914832
256.104431,1.393161,0.92218
257.692596,1.399877,0.929549
259.280853,1.406701,0.936949
260.869202,1.413647,0.944389
262.457642,1.420734,0.951874
264.046173,1.42798,0.959404
265.634766,1.435408,0.966977
267.22348,1.443043,0.974582
268.812286,1.450896,0.982194
270.401154,1.458973,0.989797
271.990112,1.467277,0.997373
273.579163,1.475805,1.004908
275.168274,1.484558,1.012392
276.757507,1.493533,1.019813
278.346832,1.502726,1.027161
279.936218,1.512135,1.034428
281.525665,1.521754,1.041607
283.115204,1.531577,1.048692
284.704834,1.541596,1.055683
286.294525,1.551804,1.062586
287.884338,1.562207,1.069413
289.474182,1.572813,1.076168
291.064117,1.583637,1.082855
292.654114,1.594691,1.089473
294.244202,1.605992,1.096019
295.834412,1.617558,1.102491
297.424622,1.629407,1.108881
299.014954,1.641562,1.115179
300.605316,1.654048,1.121376
302.19577,1.666893,1.127455
303.786316,1.680133,1.133397
305.376892,1.693817,1.139172
306.96759,1.708007,1.1447
308.558289,1.722701,1.149872
310.149109,1.737866,1.154606
311.73999,1.753457,1.158833
313.330902,1.769423,1.162503
314.921936,1.785711,1.165572
316.513,1.802266,1.168008
318.104126,1.819032,1.169785
319.695313,1.835954,1.170885
321.28656,1.852976,1.171293
322.877899,1.870043,1.171003
324.469299,1.8871,1.17001
326.06073,1.904092,1.168313
327.652222,1.920961,1.165919
329.243774,1.937645,1.162836
330.835388,1.954075,1.159087
332.427063,1.970195,1.154729
334.018799,1.985976,1.14981
335.610596,2.0014,1.144376
337.202454,2.016454,1.138463
338.794342,2.031125,1.132104
340.386292,2.045406,1.12533
341.978302,2.05929,1.118168
343.570374,2.072771,1.110643
345.162476,2.085843,1.102778
346.754639,2.098501,1.094594
348.346832,2.11074,1.086112
349.939087,2.122556,1.077349
351.531403,2.133943,1.068325
353.123749,2.144894,1.059055
354.716156,2.155402,1.049555
356.308624,2.165457,1.039843
357.901093,2.175047,1.029934
359.493652,2.184151,1.01985
361.086243,2.192753,1.00963
362.678864,2.200851,0.999314
364.271515,2.208454,0.988938
365.864227,2.215568,0.978532
367.45697,2.222206,0.968125
369.049774,2.228379,0.957742
370.642609,2.234102,0.947406
372.235474,2.239387,0.937139
373.828369,2.24425,0.926961
375.421326,2.248705,0.91689
377.014313,2.252769,0.906943
378.60733,2.256458,0.897135
380.200378,2.259787,0.887481
381.793457,2.262773,0.877994
383.386566,2.265433,0.868688
384.979706,2.267785,0.859572
386.572906,2.269847,0.850658
388.166107,2.271638,0.841955
389.759338,2.273177,0.833472
391.352631,2.274486,0.825216
392.945953,2.275588,0.817193
394.539276,2.276511,0.809403
396.132629,2.277278,0.801836
397.726013,2.277903,0.794483
399.319427,2.278399,0.787335
400.912872,2.278777,0.780386
402.506317,2.279045,0.773629
404.099792,2.279214,0.767058
405.693298,2.279289,0.760668
407.286835,2.279279,0.754454
408.880402,2.279191,0.748411
410.473969,2.279029,0.742534
412.067566,2.2788,0.736819
413.661194,2.27851,0.731262
415.254791,2.278164,0.72586
416.84845,2.277766,0.720608
418.442078,2.277322,0.715502
420.035797,2.276836,0.71054
421.629486,2.276312,0.705717
423.223206,2.275754,0.701032
424.816895,2.275167,0.69648
426.410645,2.274555,0.692059
428.004395,2.273922,0.687765
429.598145,2.273273,0.683596
431.191956,2.272611,0.679549
432.785706,2.27194,0.67562
434.379486,2.271267,0.671807
435.973297,2.270597,0.668106
437.567078,2.269934,0.664509
439.16095,2.269283,0.661011
440.75473,2.268645,0.657605
442.348541,2.268022,0.654286
443.942383,2.267414,0.651047
445.536224,2.266822,0.647884
447.130066,2.266247,0.644792
448.723938,2.265689,0.641766
450.317719,2.265148,0.638803
451.91156,2.264623,0.635896
453.505432,2.264113,0.633044
455.099274,2.263619,0.630241
456.693115,2.263139,0.627484
458.286957,2.262672,0.62477
459.880798,2.262218,0.622095
461.474609,2.261774,0.619457
463.068451,2.26134,0.616852
464.662292,2.260915,0.614277
466.256104,2.260495,0.61173
467.849915,2.260081,0.609209
469.443695,2.25967,0.60671
471.037506,2.259259,0.604231
472.631287,2.258848,0.601771
474.225098,2.258433,0.599327
475.818848,2.258013,0.596898
477.412598,2.257585,0.594481
479.006348,2.257145,0.592076
480.600098,2.256692,0.58968
482.193787,2.256222,0.587292
483.787506,2.255731,0.584911
485.381195,2.255215,0.582536
486.974915,2.254668,0.580168
488.568542,2.254083,0.577808
490.162201,2.253459,0.575462
491.755798,2.252792,0.573133
493.349426,2.252081,0.570825
494.943024,2.251325,0.568541
496.53656,2.250525,0.566285
498.130127,2.249679,0.56406
499.723633,2.248788,0.561868
501.317139,2.247852,0.559712
502.910645,2.246872,0.557595
504.504089,2.245848,0.555519
506.097504,2.244781,0.553485
507.690918,2.243673,0.551497
509.284332,2.242524,0.549556
510.877625,2.241335,0.547664
512.471008,2.240107,0.545823
514.064331,2.238842,0.544035
515.657593,2.237541,0.5423
517.250793,2.236206,0.540621
518.843994,2.234838,0.539
520.437134,2.233437,0.537437
522.030334,2.232007,0.535933
523.623413,2.230549,0.53449
525.216492,2.229063,0.53311
526.80957,2.227553,0.531792
528.402588,2.226019,0.530538
529.995544,2.224464,0.52935
531.588501,2.222889,0.528227
533.181396,2.221296,0.527171
534.774231,2.219688,0.526182
536.367065,2.218065,0.525261
537.959839,2.216431,0.524409
539.552612,2.214787,0.523626
541.145325,2.213135,0.522912
542.737915,2.211478,0.522269
544.330566,2.209817,0.521696
545.923157,2.208156,0.521194
547.515686,2.206496,0.520763
549.108154,2.204841,0.520403
550.700562,2.203193,0.520115
552.29303,2.201556,0.519897
553.885376,2.199934,0.519749
555.477661,2.198329,0.519668
557.069885,2.196743,0.519651
558.662109,2.195179,0.519698
560.254272,2.193637,0.519806
561.846313,2.192119,0.519973
563.438354,2.190626,0.520197
565.030396,2.18916,0.520477
566.622314,2.18772,0.52081
568.214233,2.186308,0.521196
569.80603,2.184925,0.521632
571.397827,2.183572,0.522117
572.989563,2.182248,0.522649
574.581238,2.180955,0.523228
576.172852,2.179692,0.523851
577.764404,2.178461,0.524517
579.355835,2.177262,0.525225
580.947327,2.176095,0.525973
582.538696,2.17496,0.526761
584.130005,2.173858,0.527586
585.721252,2.172789,0.528448
587.312378,2.171752,0.529345
588.903564,2.170749,0.530276
590.494568,2.169779,0.531241
592.085571,2.168843,0.532237
593.676514,2.16794,0.533264
595.267395,2.16707,0.53432
596.858154,2.166234,0.535405
598.448853,2.165432,0.536518
600.039551,2.164663,0.537658
601.630127,2.163927,0.538823
603.220642,2.163224,0.540012
604.811096,2.162555,0.541225
606.401489,2.161919,0.542462
607.99176,2.161316,0.54372
609.58197,2.160746,0.544999
611.172119,2.160209,0.546298
612.762207,2.159704,0.547616
614.352173,2.159231,0.548953
615.942139,2.158791,0.550308
617.531982,2.158382,0.55168
619.121704,2.158005,0.553068
620.711426,2.15766,0.554471
622.301086,2.157345,0.555889
623.890564,2.157061,0.557322
625.480042,2.156808,0.558768
627.069397,2.156585,0.560226
628.658691,2.156393,0.561697
630.247925,2.156229,0.563179
631.837036,2.156095,0.564672
633.426025,2.155989,0.566176
635.015015,2.155912,0.567689
636.603882,2.155862,0.569211
638.192627,2.15584,0.570743
639.781311,2.155844,0.572283
641.369934,2.155874,0.573832
642.958435,2.155929,0.575389
644.546814,2.15601,0.576955
646.135132,2.156117,0.578529
647.72345,2.156248,0.580111
649.311584,2.156404,0.581702
650.899597,2.156585,0.583301
652.48761,2.15679,0.584907
654.075439,2.15702,0.586522
655.663208,2.157274,0.588143
657.250854,2.157552,0.589773
658.838501,2.157855,0.59141
660.425903,2.158181,0.593054
662.013306,2.158532,0.594705
663.600586,2.158906,0.596363
665.187805,2.159305,0.598027
666.774841,2.159727,0.599699
668.361877,2.160173,0.601376
669.94873,2.160643,0.60306
671.535522,2.161136,0.60475
673.122192,2.161654,0.606446
674.70874,2.162195,0.608148
676.295227,2.16276,0.609855
677.881531,2.163348,0.611568
679.467834,2.163961,0.613286
681.053955,2.164597,0.615009
682.640015,2.165257,0.616737
684.225952,2.16594,0.618469
685.811707,2.166647,0.620206
687.397461,2.167379,0.621948
688.983032,2.168133,0.623694
690.568542,2.168912,0.625444
692.153931,2.169714,0.627197
693.739136,2.170541,0.628954
695.324341,2.171391,0.630715
696.909302,2.172265,0.632479
698.494263,2.173163,0.634246
700.079041,2.174085,0.636016
701.663696,2.175031,0.637788
703.248291,2.176001,0.639564
704.832764,2.176995,0.641341
706.417114,2.178013,0.643121
708.001282,2.179055,0.644902
709.585327,2.180122,0.646686
711.169312,2.181213,0.648471
712.753174,2.182328,0.650258
714.336853,2.183468,0.652045
715.920471,2.184632,0.653834
717.503967,2.185821,0.655624
719.08728,2.187034,0.657414
720.670532,2.188273,0.659205
722.253601,2.189536,0.660996
723.836548,2.190824,0.662787
725.419373,2.192137,0.664578
727.002075,2.193475,0.666368
728.584656,2.194838,0.668158
730.167114,2.196227,0.669948
731.749451,2.197641,0.671736
733.331665,2.199081,0.673524
734.913696,2.200547,0.67531
736.495605,2.202039,0.677094
738.077393,2.203557,0.678877
739.659058,2.205101,0.680657
741.24054,2.206671,0.682436
742.821899,2.208269,0.684212
744.403198,2.209894,0.685985
745.984253,2.211546,0.687756
747.565247,2.213225,0.689523
749.146057,2.214933,0.691287
750.726685,2.216669,0.693047
752.307251,2.218433,0.694803
753.887634,2.220228,0.696555
755.467896,2.222052,0.698302
757.047974,2.223908,0.700043
758.627991,2.225795,0.701777
760.207825,2.227715,0.703502
761.787476,2.229666,0.705219
763.367065,2.231648,0.706924
764.946411,2.233663,0.708618
766.525635,2.235709,0.7103
768.104736,2.237786,0.711968
769.683655,2.239893,0.713621
771.262451,2.242031,0.71526
772.841064,2.244199,0.716882
774.419556,2.246397,0.718487
775.997925,2.248623,0.720075
777.57605,2.250878,0.721645
779.154114,2.253162,0.723196
780.731995,2.255473,0.724727
782.309692,2.257811,0.726238
783.887268,2.260176,0.727728
785.464661,2.262567,0.729197
787.04187,2.264983,0.730644
788.619019,2.267425,0.732069
790.195923,2.269891,0.733471
791.772705,2.27238,0.73485
793.349304,2.274893,0.736205
794.92572,2.277429,0.737536
796.502075,2.279987,0.738843
798.078186,2.282566,0.740125
799.654114,2.285167,0.741381
801.229858,2.287787,0.742613
802.805542,2.290428,0.743818
804.380981,2.293088,0.744998
805.956299,2.295766,0.746151
807.531372,2.298463,0.747277
809.106384,2.301177,0.748377
810.681152,2.303908,0.74945
812.255798,2.306656,0.750495
813.8302,2.309419,0.751514
815.404541,2.312198,0.752504
816.978638,2.314991,0.753467
818.552551,2.317799,0.754403
820.126343,2.32062,0.75531
821.69989,2.323454,0.756189
823.273315,2.326301,0.75704
824.846558,2.32916,0.757863
826.419617,2.33203,0.758657
827.992493,2.334911,0.759423
829.565247,2.337803,0.760161
831.137695,2.340704,0.76087
832.710083,2.343615,0.76155
834.282227,2.346535,0.762202
835.854187,2.349464,0.762826
837.426086,2.3524,0.763421
838.997681,2.355344,0.763987
840.569153,2.358294,0.764525
842.14032,2.361252,0.765034
843.711426,2.364215,0.765514
845.282349,2.367183,0.765966
846.853027,2.370157,0.76639
848.423523,2.373136,0.766785
849.993835,2.376118,0.767152
851.563965,2.379105,0.767491
853.133911,2.382095,0.767801
854.703735,2.385087,0.768083
856.273254,2.388083,0.768337
857.84259,2.39108,0.768563
859.411804,2.394078,0.768761
860.980774,2.397079,0.768931
862.549622,2.400079,0.769074
864.118164,2.40308,0.769188
865.686646,2.406082,0.769276
867.254761,2.409083,0.769335
868.822876,2.412083,0.769368
870.390625,2.415082,0.769373
871.958191,2.41808,0.769351
873.525696,2.421075,0.769303
875.092896,2.424069,0.769227
876.659851,2.427059,0.769125
878.226685,2.430047,0.768996
879.793335,2.433032,0.76884
881.359741,2.436013,0.768659
882.925964,2.43899,0.768451
884.491882,2.441962,0.768217
886.057739,2.44493,0.767957
887.623352,2.447893,0.767671
889.18866,2.45085,0.76736
890.753906,2.453802,0.767024
892.318848,2.456748,0.766662
893.883606,2.459687,0.766275
895.44812,2.46262,0.765863
897.012512,2.465546,0.765426
898.57666,2.468464,0.764965
900.140503,2.471375,0.764479
901.704285,2.474278,0.763969
903.267761,2.477172,0.763434
904.831055,2.480058,0.762876
906.394165,2.482935,0.762294
907.956909,2.485803,0.761688
909.519653,2.488662,0.761059
911.082031,2.49151,0.760406
912.644226,2.494349,0.759731
914.206177,2.497176,0.759032
915.767944,2.499994,0.758311
917.329468,2.5028,0.757567
918.890808,2.505594,0.756801
920.451965,2.508376,0.756012
922.012817,2.511147,0.755202
923.573425,2.513904,0.75437
925.133911,2.516649,0.753516
926.694031,2.519379,0.752642
928.254028,2.522096,0.751746
929.813782,2.524798,0.75083
931.373352,2.527485,0.749895
932.932617,2.530158,0.748941
934.491699,2.532815,0.747967
936.050598,2.535457,0.746976
937.609192,2.538083,0.745967
939.167603,2.540694,0.744941
940.725708,2.543289,0.743897
942.283569,2.545869,0.742838
943.841309,2.548432,0.741762
945.398743,2.55098,0.74067
946.955933,2.553512,0.739563
948.512878,2.556028,0.738441
950.069641,2.558527,0.737305
951.62616,2.561011,0.736154
953.182434,2.563479,0.73499
954.738464,2.565931,0.733811
956.29425,2.568366,0.73262
957.849792,2.570786,0.731416
959.405151,2.573189,0.730199
960.960266,2.575577,0.728969
962.515015,2.577948,0.727728
964.069641,2.580303,0.726475
965.624023,2.582643,0.725211
967.178101,2.584966,0.723935
968.731934,2.587274,0.722649
970.285522,2.589565,0.721352
971.838989,2.591841,0.720044
973.391968,2.5941,0.718727
974.944946,2.596345,0.7174
976.497559,2.598573,0.716063
978.049927,2.600785,0.714717
979.602051,2.602982,0.713362
981.153931,2.605164,0.711997
982.705444,2.607329,0.710625
984.256836,2.609479,0.709243
985.807983,2.611614,0.707854
987.358887,2.613734,0.706457
988.909485,2.615838,0.705051
990.459778,2.617927,0.703639
992.009888,2.62,0.702219
993.559753,2.622059,0.700791
995.109253,2.624102,0.699357
996.658569,2.626131,0.697916
998.207703,2.628144,0.696468
999.75647,2.630143,0.695014
1011.723267,2.645102,0.683572
1015.185913,2.649273,0.680199
1018.648621,2.653376,0.676802
1022.111328,2.65741,0.673381
1025.573975,2.661377,0.669939
1029.036865,2.665277,0.666476
1032.499634,2.669111,0.662995
1035.962402,2.672879,0.659496
1039.425293,2.676584,0.655981
1042.888184,2.680224,0.65245
1046.351074,2.683802,0.648906
1049.813965,2.687318,0.645349
1053.276978,2.690772,0.641781
1056.739868,2.694166,0.638202
1060.202881,2.6975,0.634613
1063.665771,2.700775,0.631015
1067.128662,2.703992,0.62741
1070.591675,2.707151,0.623797
1074.054688,2.710253,0.620179
1077.5177,2.7133,0.616555
1080.980591,2.71629,0.612927
1084.443604,2.719227,0.609295
1087.906494,2.722109,0.60566
1091.369507,2.724938,0.602023
1094.832397,2.727715,0.598385
1098.295288,2.73044,0.594745
1101.758301,2.733114,0.591105
1105.221191,2.735737,0.587465
1108.684082,2.73831,0.583826
1112.146851,2.740835,0.580188
1115.609741,2.743311,0.576552
1119.07251,2.745739,0.572918
1122.535278,2.748119,0.569288
1125.998047,2.750454,0.56566
1129.460693,2.752742,0.562037
1132.923462,2.754985,0.558417
1136.385986,2.757183,0.554803
1139.848633,2.759337,0.551193
1143.311279,2.761447,0.547588
1146.773682,2.763515,0.54399
1150.236206,2.76554,0.540397
1153.698608,2.767523,0.536811
1157.160889,2.769464,0.533231
1160.623291,2.771365,0.529659
1164.085571,2.773225,0.526094
1167.547729,2.775046,0.522537
1171.009888,2.776827,0.518987
1174.471924,2.778569,0.515446
1177.93396,2.780273,0.511913
1181.395996,2.78194,0.508389
1184.857788,2.783568,0.504874
1188.31958,2.78516,0.501368
1191.781372,2.786716,0.497872
1195.243042,2.788234,0.494384
1198.704712,2.789718,0.490907
1202.166138,2.791166,0.48744
1205.627563,2.792578,0.483983
1209.088989,2.793957,0.480537
1212.550171,2.795301,0.477102
1216.011353,2.796611,0.473678
1219.472412,2.797889,0.470265
1222.93335,2.799133,0.466864
1226.394287,2.800345,0.463475
1229.855225,2.801525,0.460098
1233.315796,2.802673,0.456733
1236.776489,2.80379,0.45338
1240.236938,2.804877,0.45004
1243.697266,2.805933,0.446713
1247.157593,2.80696,0.443399
1250.617798,2.807957,0.440098
1254.077881,2.808925,0.43681
1257.537842,2.809864,0.433535
1260.997559,2.810776,0.430274
1264.457275,2.811659,0.427026
1267.91687,2.812515,0.423792
1271.376343,2.813344,0.420572
1274.835693,2.814147,0.417366
1278.294922,2.814923,0.414173
1281.754028,2.815673,0.410995
1285.213013,2.816397,0.407831
1288.671753,2.817097,0.404682
1292.130493,2.817772,0.401546
1295.588989,2.818422,0.398425
1299.047363,2.819048,0.395318
1302.505615,2.819651,0.392226
1305.963745,2.82023,0.389149
1309.421753,2.820786,0.386086
1312.879639,2.821319,0.383038
1316.337158,2.82183,0.380004
1319.794678,2.822319,0.376985
1323.252075,2.822786,0.373981
1326.709229,2.823232,0.370992
1330.16626,2.823656,0.368017
1333.623291,2.82406,0.365057
1337.079834,2.824443,0.362113
1340.536377,2.824806,0.359183
1343.99292,2.82515,0.356268
1347.448975,2.825473,0.353368
1350.905029,2.825777,0.350483
1354.360962,2.826062,0.347612
1357.81665,2.826329,0.344757
1361.272095,2.826577,0.341916
1364.727295,2.826806,0.339091
1368.182495,2.827018,0.33628
1371.637451,2.827212,0.333485
1375.092163,2.827389,0.330704
1378.546753,2.827548,0.327938
1382.001221,2.827691,0.325187
1385.455322,2.827817,0.322451
1388.909302,2.827926,0.319729
1392.363037,2.82802,0.317023
1395.81665,2.828097,0.314331
1399.27002,2.828159,0.311654
1402.723145,2.828205,0.308992
1406.176025,2.828236,0.306345
1409.628784,2.828253,0.303712
1413.081299,2.828254,0.301094
1416.533691,2.828241,0.29849
1419.985718,2.828213,0.295902
1423.437622,2.828171,0.293327
1426.889282,2.828116,0.290768
1430.340698,2.828047,0.288223
1433.79187,2.827964,0.285692
1437.24292,2.827868,0.283176
1440.693604,2.827759,0.280674
1444.144165,2.827637,0.278187
1447.594482,2.827502,0.275714
1451.044434,2.827355,0.273255
1454.494263,2.827195,0.27081
1457.943726,2.827024,0.26838
1461.393066,2.82684,0.265964
1464.842163,2.826645,0.263562
1468.291016,2.826438,0.261174
1471.739502,2.82622,0.2588
1475.187866,2.82599,0.25644
1478.635986,2.825749,0.254094
1482.08374,2.825498,0.251761
1485.53125,2.825236,0.249443
1488.978516,2.824963,0.247139
1492.425537,2.82468,0.244848
1495.872314,2.824387,0.242571
1499.318726,2.824083,0.240307
1502.764893,2.82377,0.238057
1506.210938,2.823447,0.235821
1509.656494,2.823114,0.233598
1513.101929,2.822772,0.231389
1516.547119,2.82242,0.229193
1519.991943,2.82206,0.22701
1523.436401,2.82169,0.224841
1526.880615,2.821311,0.222685
1530.324585,2.820924,0.220542
1533.768311,2.820528,0.218412
1537.21167,2.820124,0.216295
1540.654785,2.819711,0.214191
1544.097534,2.81929,0.2121
1547.540039,2.818861,0.210022
1550.982178,2.818424,0.207957
1554.424072,2.817979,0.205905
1557.865723,2.817527,0.203865
1561.307007,2.817067,0.201838
1564.747925,2.816599,0.199824
1568.188721,2.816124,0.197822
1571.629028,2.815642,0.195833
1575.06897,2.815153,0.193857
1578.508667,2.814657,0.191892
1581.947998,2.814154,0.18994
1585.387085,2.813644,0.188001
1588.825928,2.813128,0.186073
1592.264282,2.812604,0.184158
1595.702393,2.812075,0.182255
1599.140137,2.811539,0.180364
1602.577515,2.810997,0.178485
1606.014526,2.810449,0.176618
1609.451294,2.809895,0.174762
1612.887695,2.809334,0.172919
1616.32373,2.808768,0.171087
1619.759521,2.808196,0.169268
1623.194824,2.807619,0.167459
1626.629761,2.807036,0.165663
1630.064453,2.806448,0.163878
1633.498779,2.805854,0.162104
1636.932739,2.805254,0.160342
1640.366455,2.80465,0.158592
1643.799561,2.804041,0.156852
1647.232422,2.803426,0.155124
1650.664795,2.802807,0.153408
1654.097046,2.802182,0.151702
1657.528687,2.801553,0.150007
1660.960205,2.800919,0.148324
1664.391235,2.800281,0.146652
1667.821899,2.799638,0.14499
1671.252197,2.79899,0.143339
1674.682007,2.798338,0.1417
1678.111572,2.797682,0.140071
1681.540649,2.797021,0.138452
1684.96936,2.796356,0.136845
1688.397705,2.795687,0.135248
