Repository: nschopp/Optoelectronic-Processes-in-Organic-Solar-Cells-Under-Short-Circuit-Conditions

# Optoelectronic-Processes-in-Organic-Solar-Cells-Under-Short-Circuit-Conditions

Please reference the following work:
N. Schopp, V. Brus*, J. Lee, G. C. Bazan, T.-Q. Nguyen*, Advanced Energy Materials 2020, DOI 10.1002/aenm.202002760.

Reference for the Transfer matrix part 1:
G. F.[1]G. F. Burkhard, E. T. Hoke, M. Group, 2011, 6.
Burkhard, E. T. Hoke, M. D. McGehee, Adv. Mater. 2010, 22, 3293.


To use the code for device optimization, follow the step-by-step guide below.

Recommendations for Python Beginners:

Install Anaconda and Spyder, import the .py (code) file into Spyder.
Download the required nk data in one of your folders, as well as the AM1.5 file and the EQE file.

File: nk/nk_NS_PCE10_COTIC-4F.csv
NR9 ordinary,n,k
272,1.581959,0.143597
273,1.578894,0.144219
274,1.575936,0.144971
275,1.573093,0.145846
276,1.570369,0.146833
277,1.567769,0.147924
278,1.565295,0.149111
279,1.56295,0.150386
280,1.560736,0.151741
281,1.558654,0.153168
282,1.556706,0.15466
283,1.554891,0.15621
284,1.553211,0.157812
285,1.551666,0.159457
286,1.550255,0.161141
287,1.548979,0.162856
288,1.547837,0.164597
289,1.546829,0.166358
290,1.545954,0.168133
291,1.545211,0.169916
292,1.544601,0.171702
293,1.544124,0.173487
294,1.543781,0.175263
295,1.543574,0.177023
296,1.543501,0.178757
297,1.54356,0.180457
298,1.543747,0.182115
299,1.544058,0.183723
300,1.54449,0.185275
301,1.545038,0.186762
302,1.545696,0.18818
303,1.546459,0.189521
304,1.547322,0.19078
305,1.548278,0.191953
306,1.549321,0.193033
307,1.550445,0.194017
308,1.551643,0.194901
309,1.552909,0.195679
310,1.554235,0.196349
311,1.555613,0.196908
312,1.557037,0.197351
313,1.558498,0.197677
314,1.559988,0.197883
315,1.561498,0.197967
316,1.563018,0.197926
317,1.564538,0.19776
318,1.566045,0.197467
319,1.567522,0.197052
320,1.568959,0.196523
321,1.570348,0.195891
322,1.571682,0.195164
323,1.572958,0.194351
324,1.574172,0.193458
325,1.57532,0.192494
326,1.576403,0.191466
327,1.577416,0.19038
328,1.57836,0.189242
329,1.579234,0.18806
330,1.580038,0.186838
331,1.580772,0.185582
332,1.581436,0.184299
333,1.58203,0.182992
334,1.582556,0.181666
335,1.583015,0.180327
336,1.583409,0.17898
337,1.583738,0.177627
338,1.584004,0.176274
339,1.584211,0.174924
340,1.584359,0.173581
341,1.584451,0.172249
342,1.584491,0.170931
343,1.58448,0.169631
344,1.584423,0.168352
345,1.584324,0.167096
346,1.584185,0.165867
347,1.584014,0.164666
348,1.583817,0.163495
349,1.5836,0.162351
350,1.583366,0.161231
351,1.583118,0.160132
352,1.582858,0.159052
353,1.582587,0.157988
354,1.582307,0.15694
355,1.582019,0.155904
356,1.581724,0.154879
357,1.581422,0.153863
358,1.581113,0.152854
359,1.580797,0.15185
360,1.580475,0.15085
361,1.580147,0.149852
362,1.579811,0.148854
363,1.579468,0.147856
364,1.579117,0.146856
365,1.578757,0.145851
366,1.578388,0.144842
367,1.578008,0.143827
368,1.577616,0.142805
369,1.577211,0.141774
370,1.576792,0.140734
371,1.576356,0.139683
372,1.575903,0.138621
373,1.57543,0.137546
374,1.574935,0.136458
375,1.574415,0.135357
376,1.573868,0.13424
377,1.57329,0.133107
378,1.572677,0.131959
379,1.572026,0.130793
380,1.571329,0.129611
381,1.570579,0.128411
382,1.569763,0.127194
383,1.568862,0.125972
384,1.56787,0.124768
385,1.566786,0.123603
386,1.565618,0.122498
387,1.564378,0.121474
388,1.563089,0.120549
389,1.561786,0.119725
390,1.560492,0.118988
391,1.559219,0.11832
392,1.557974,0.117707
393,1.556758,0.117132
394,1.555566,0.116583
395,1.554389,0.11605
396,1.553216,0.115535
397,1.552045,0.115042
398,1.550875,0.114573
399,1.549706,0.114131
400,1.548543,0.11372
401,1.547391,0.113341
402,1.546259,0.112988
403,1.54515,0.112654
404,1.544064,0.11233
405,1.542999,0.11201
406,1.541951,0.111685
407,1.540912,0.11135
408,1.53987,0.111002
409,1.538814,0.110647
410,1.53774,0.110295
411,1.536647,0.109953
412,1.535537,0.109629
413,1.534414,0.109329
414,1.533286,0.109062
415,1.532169,0.108826
416,1.531072,0.108612
417,1.529998,0.10841
418,1.528947,0.108208
419,1.527916,0.107998
420,1.5269,0.10777
421,1.52589,0.107515
422,1.524867,0.107231
423,1.52382,0.106924
424,1.522741,0.106605
425,1.521628,0.10628
426,1.520478,0.105958
427,1.519292,0.105646
428,1.518072,0.105352
429,1.516822,0.105081
430,1.515551,0.104835
431,1.514259,0.104613
432,1.51295,0.104414
433,1.511624,0.104238
434,1.510281,0.104083
435,1.50892,0.103951
436,1.507541,0.10384
437,1.506138,0.103752
438,1.504709,0.103694
439,1.503257,0.103671
440,1.501781,0.103689
441,1.500287,0.103754
442,1.498778,0.103872
443,1.497262,0.104046
444,1.495749,0.104282
445,1.494251,0.104579
446,1.492779,0.104928
447,1.491337,0.105322
448,1.489929,0.105755
449,1.488556,0.106218
450,1.487218,0.106705
451,1.485914,0.10721
452,1.484641,0.107726
453,1.48339,0.108251
454,1.482159,0.108785
455,1.480945,0.109332
456,1.479747,0.109894
457,1.478565,0.110472
458,1.477402,0.111067
459,1.476259,0.111683
460,1.47514,0.112319
461,1.474051,0.112977
462,1.472999,0.113652
463,1.471987,0.114336
464,1.471016,0.115022
465,1.470086,0.115706
466,1.469195,0.11638
467,1.468341,0.117038
468,1.46752,0.117675
469,1.466728,0.118286
470,1.465956,0.118866
471,1.465197,0.119417
472,1.464446,0.119941
473,1.4637,0.120439
474,1.462957,0.120912
475,1.462213,0.121362
476,1.461466,0.12179
477,1.460715,0.122198
478,1.459959,0.122587
479,1.459195,0.122957
480,1.458424,0.123311
481,1.457643,0.123647
482,1.456852,0.123967
483,1.456049,0.124272
484,1.455232,0.124561
485,1.454401,0.124835
486,1.453552,0.125095
487,1.452685,0.125341
488,1.451796,0.125574
489,1.450882,0.125797
490,1.449941,0.126012
491,1.448971,0.126223
492,1.447972,0.126434
493,1.446945,0.126648
494,1.445889,0.126868
495,1.444805,0.127097
496,1.443696,0.127338
497,1.442562,0.127595
498,1.441408,0.127868
499,1.440236,0.128159
500,1.439051,0.128466
501,1.437853,0.128787
502,1.436642,0.129123
503,1.43542,0.12947
504,1.434186,0.129829
505,1.43294,0.130198
506,1.431682,0.130576
507,1.430409,0.130963
508,1.429121,0.131357
509,1.427813,0.131759
510,1.426484,0.132172
511,1.425134,0.132599
512,1.42376,0.133041
513,1.422365,0.133503
514,1.420948,0.133985
515,1.41951,0.13449
516,1.418052,0.13502
517,1.416577,0.135578
518,1.415085,0.136165
519,1.413581,0.136783
520,1.412068,0.137432
521,1.410547,0.138111
522,1.409022,0.138818
523,1.407493,0.139553
524,1.40596,0.140315
525,1.404425,0.141101
526,1.402888,0.141913
527,1.401349,0.142747
528,1.399809,0.143605
529,1.398266,0.144484
530,1.39672,0.145384
531,1.39517,0.146305
532,1.393616,0.147247
533,1.392057,0.148212
534,1.390493,0.1492
535,1.388925,0.150212
536,1.387351,0.151248
537,1.385774,0.152308
538,1.384193,0.153394
539,1.382608,0.154505
540,1.381019,0.155643
541,1.379428,0.156807
542,1.377835,0.157998
543,1.376241,0.159217
544,1.374645,0.160464
545,1.373049,0.161739
546,1.371453,0.163042
547,1.369858,0.164373
548,1.368263,0.165733
549,1.36667,0.167121
550,1.365079,0.168539
551,1.36349,0.169986
552,1.361905,0.171462
553,1.360322,0.172968
554,1.358743,0.174504
555,1.357168,0.17607
556,1.355597,0.177668
557,1.354031,0.179297
558,1.35247,0.180959
559,1.350917,0.182654
560,1.34937,0.184382
561,1.347833,0.186145
562,1.346306,0.187943
563,1.34479,0.189775
564,1.343288,0.191644
565,1.3418,0.193548
566,1.340329,0.195489
567,1.338878,0.197465
568,1.337449,0.199476
569,1.336045,0.20152
570,1.334666,0.203594
571,1.333313,0.205697
572,1.331987,0.207827
573,1.330689,0.209982
574,1.329419,0.212161
575,1.328177,0.214362
576,1.326963,0.216583
577,1.325778,0.218824
578,1.324621,0.221081
579,1.323491,0.223355
580,1.322389,0.225644
581,1.321315,0.227945
582,1.320267,0.230258
583,1.319244,0.232582
584,1.318247,0.234915
585,1.317274,0.237256
586,1.316323,0.239604
587,1.315394,0.241958
588,1.314486,0.244316
589,1.313596,0.246678
590,1.312723,0.249043
591,1.311865,0.25141
592,1.311019,0.253778
593,1.310182,0.256148
594,1.309349,0.258518
595,1.308515,0.260892
596,1.307678,0.263275
597,1.306836,0.265672
598,1.305989,0.268086
599,1.305137,0.270522
600,1.304282,0.272983
601,1.303423,0.275473
602,1.302563,0.277995
603,1.301704,0.280553
604,1.300848,0.28315
605,1.299998,0.285788
606,1.299157,0.288471
607,1.298328,0.291201
608,1.297517,0.29398
609,1.29673,0.29681
610,1.29597,0.299689
611,1.295243,0.302616
612,1.294552,0.305589
613,1.293899,0.308608
614,1.293288,0.31167
615,1.292721,0.314775
616,1.292202,0.31792
617,1.291732,0.321106
618,1.291316,0.324329
619,1.290954,0.327589
620,1.290652,0.330885
621,1.290411,0.334213
622,1.290235,0.337574
623,1.290128,0.340964
624,1.290095,0.344381
625,1.290144,0.347819
626,1.290276,0.35127
627,1.290492,0.354727
628,1.290793,0.358183
629,1.291178,0.361632
630,1.291646,0.365068
631,1.292195,0.368484
632,1.292823,0.371874
633,1.293528,0.375235
634,1.294306,0.37856
635,1.295154,0.381844
636,1.296069,0.385084
637,1.297045,0.388275
638,1.298078,0.391413
639,1.299163,0.394494
640,1.300294,0.397516
641,1.301464,0.400477
642,1.302666,0.403377
643,1.303898,0.406217
644,1.305153,0.408997
645,1.306427,0.411716
646,1.307718,0.414376
647,1.30902,0.416977
648,1.310329,0.419519
649,1.311641,0.422002
650,1.312952,0.424426
651,1.314257,0.426794
652,1.315552,0.429104
653,1.316832,0.431359
654,1.318091,0.433559
655,1.319323,0.435705
656,1.320522,0.437799
657,1.32168,0.439844
658,1.322784,0.441847
659,1.32383,0.443818
660,1.324814,0.445769
661,1.325736,0.447708
662,1.326594,0.449645
663,1.327391,0.451589
664,1.328126,0.453548
665,1.328803,0.45553
666,1.329424,0.457541
667,1.329991,0.45959
668,1.33051,0.461682
669,1.330983,0.463825
670,1.331416,0.466024
671,1.331814,0.468286
672,1.332181,0.470615
673,1.332525,0.473017
674,1.332851,0.475496
675,1.333167,0.478057
676,1.333481,0.480703
677,1.333801,0.483434
678,1.334133,0.486252
679,1.334484,0.489158
680,1.33486,0.492154
681,1.335269,0.495239
682,1.335717,0.498415
683,1.336211,0.501683
684,1.336758,0.505041
685,1.337366,0.508491
686,1.338042,0.512033
687,1.338794,0.515664
688,1.339632,0.519385
689,1.340563,0.523194
690,1.341597,0.52709
691,1.342743,0.531071
692,1.344014,0.535133
693,1.345421,0.539273
694,1.34698,0.543486
695,1.348708,0.54776
696,1.350616,0.552076
697,1.352709,0.556415
698,1.354991,0.560763
699,1.357461,0.565104
700,1.360121,0.569423
701,1.362969,0.573707
702,1.366002,0.577944
703,1.369218,0.58212
704,1.372613,0.586225
705,1.376184,0.590248
706,1.379926,0.594179
707,1.383835,0.598007
708,1.387905,0.601724
709,1.392133,0.605321
710,1.396511,0.608789
711,1.401036,0.612121
712,1.405703,0.61531
713,1.410508,0.618347
714,1.415447,0.621225
715,1.420519,0.623933
716,1.425718,0.626458
717,1.431036,0.628787
718,1.436463,0.630907
719,1.441987,0.632808
720,1.447597,0.634482
721,1.453278,0.635919
722,1.459019,0.637112
723,1.464805,0.638053
724,1.470622,0.638736
725,1.476454,0.639156
726,1.482287,0.639307
727,1.488104,0.639185
728,1.493889,0.638786
729,1.499624,0.638107
730,1.50529,0.637145
731,1.510869,0.635898
732,1.516339,0.634364
733,1.521677,0.632544
734,1.526857,0.630438
735,1.531849,0.628048
736,1.536613,0.625386
737,1.541116,0.622483
738,1.545341,0.619373
739,1.549278,0.616085
740,1.552919,0.612646
741,1.55626,0.609081
742,1.559298,0.605413
743,1.562033,0.601665
744,1.564465,0.597858
745,1.566596,0.594012
746,1.568427,0.590146
747,1.569962,0.586279
748,1.571204,0.582428
749,1.57216,0.578611
750,1.572834,0.574844
751,1.573232,0.571144
752,1.573361,0.567526
753,1.57323,0.564006
754,1.572847,0.560598
755,1.572221,0.557316
756,1.571363,0.554174
757,1.570286,0.551185
758,1.569003,0.548362
759,1.567533,0.545713
760,1.565888,0.54324
761,1.564081,0.540947
762,1.562121,0.538838
763,1.560017,0.536916
764,1.557778,0.535185
765,1.555414,0.53365
766,1.552934,0.532315
767,1.550347,0.531184
768,1.547661,0.530262
769,1.544887,0.529552
770,1.542034,0.529059
771,1.539111,0.528786
772,1.53613,0.528738
773,1.533101,0.528918
774,1.530036,0.52933
775,1.526945,0.529976
776,1.523841,0.530861
777,1.520737,0.531987
778,1.517647,0.533355
779,1.514586,0.534968
780,1.511569,0.536828
781,1.508615,0.538933
782,1.505744,0.541284
783,1.502981,0.543872
784,1.500345,0.546681
785,1.49785,0.549695
786,1.495504,0.552898
787,1.493318,0.556275
788,1.491296,0.559813
789,1.489446,0.563498
790,1.48777,0.567315
791,1.486273,0.571252
792,1.484957,0.575296
793,1.483824,0.579433
794,1.482875,0.583653
795,1.482109,0.587943
796,1.481527,0.592291
797,1.481127,0.596687
798,1.480907,0.601119
799,1.480865,0.605577
800,1.480998,0.61005
801,1.481303,0.614531
802,1.481774,0.619008
803,1.482408,0.623473
804,1.4832,0.627917
805,1.484143,0.632334
806,1.48523,0.636715
807,1.486456,0.641054
808,1.48781,0.645344
809,1.489283,0.649585
810,1.490869,0.653775
811,1.492562,0.657914
812,1.494358,0.662
813,1.496251,0.666033
814,1.498239,0.670012
815,1.500317,0.673935
816,1.502481,0.677802
817,1.504729,0.681612
818,1.507055,0.685364
819,1.509458,0.689056
820,1.511934,0.692689
821,1.514479,0.696261
822,1.517091,0.699772
823,1.519766,0.703221
824,1.522501,0.706607
825,1.525294,0.70993
826,1.528141,0.71319
827,1.531039,0.716385
828,1.533987,0.719517
829,1.536979,0.722583
830,1.540014,0.725585
831,1.543089,0.728521
832,1.546201,0.731392
833,1.549346,0.734199
834,1.552523,0.736939
835,1.555726,0.739615
836,1.558953,0.742227
837,1.562201,0.744777
838,1.565468,0.747265
839,1.568751,0.749692
840,1.572048,0.752062
841,1.575357,0.754373
842,1.578676,0.756628
843,1.582004,0.758828
844,1.585339,0.760974
845,1.588678,0.763067
846,1.592022,0.765107
847,1.595367,0.767097
848,1.598713,0.769036
849,1.602058,0.770926
850,1.605399,0.772769
851,1.608737,0.774564
852,1.612069,0.776314
853,1.615393,0.778019
854,1.618709,0.77968
855,1.622014,0.781298
856,1.625307,0.782874
857,1.628586,0.78441
858,1.63185,0.785906
859,1.635095,0.787364
860,1.638322,0.788785
861,1.641527,0.790169
862,1.644707,0.79152
863,1.647861,0.792838
864,1.650985,0.794124
865,1.654075,0.795383
866,1.657126,0.796619
867,1.660138,0.797838
868,1.663111,0.799047
869,1.666044,0.800249
870,1.668939,0.801449
871,1.671796,0.802653
872,1.674616,0.803863
873,1.677402,0.805084
874,1.680155,0.80632
875,1.682877,0.807574
876,1.685569,0.80885
877,1.688235,0.810151
878,1.690876,0.811479
879,1.693496,0.812839
880,1.696096,0.814232
881,1.69868,0.815661
882,1.701251,0.81713
883,1.703812,0.818639
884,1.706365,0.820192
885,1.708916,0.82179
886,1.711466,0.823435
887,1.71402,0.825129
888,1.716581,0.826874
889,1.719153,0.828671
890,1.721741,0.830522
891,1.724349,0.832427
892,1.726981,0.834387
893,1.729642,0.836404
894,1.732338,0.838477
895,1.735074,0.840607
896,1.737857,0.842794
897,1.740694,0.845033
898,1.74359,0.847322
899,1.746549,0.849654
900,1.749573,0.852027
901,1.752666,0.854436
902,1.755828,0.856878
903,1.759062,0.859351
904,1.76237,0.861849
905,1.765752,0.864371
906,1.769211,0.866914
907,1.772747,0.869474
908,1.776362,0.872048
909,1.780056,0.874635
910,1.78383,0.877231
911,1.787685,0.879834
912,1.791621,0.882441
913,1.79564,0.88505
914,1.799742,0.887659
915,1.803927,0.890264
916,1.808195,0.892865
917,1.812549,0.895458
918,1.816986,0.898042
919,1.82151,0.900615
920,1.826118,0.903174
921,1.830813,0.905717
922,1.835595,0.908242
923,1.840464,0.910748
924,1.84542,0.913232
925,1.850465,0.915693
926,1.8556,0.918128
927,1.860823,0.920536
928,1.866138,0.922915
929,1.871545,0.925261
930,1.877047,0.927574
931,1.882644,0.929848
932,1.888338,0.93208
933,1.894128,0.934265
934,1.900015,0.9364
935,1.905996,0.938479
936,1.912071,0.940502
937,1.918238,0.942463
938,1.924497,0.944359
939,1.930847,0.946189
940,1.937285,0.947949
941,1.94381,0.949636
942,1.950421,0.951249
943,1.957116,0.952784
944,1.963894,0.954239
945,1.970752,0.955612
946,1.97769,0.956902
947,1.984707,0.958105
948,1.991799,0.959221
949,1.998966,0.960247
950,2.006207,0.961181
951,2.01352,0.962023
952,2.020903,0.96277
953,2.028355,0.963421
954,2.035875,0.963975
955,2.043461,0.964429
956,2.051113,0.964783
957,2.058829,0.965035
958,2.066609,0.965185
959,2.074452,0.96523
960,2.082356,0.965169
961,2.090322,0.965001
962,2.098349,0.964725
963,2.106437,0.96434
964,2.114587,0.963843
965,2.1228,0.963234
966,2.131076,0.96251
967,2.139421,0.961667
968,2.147835,0.960699
969,2.156317,0.959597
970,2.164865,0.958356
971,2.173475,0.95697
972,2.182145,0.955434
973,2.190871,0.953743
974,2.199648,0.951892
975,2.208473,0.949877
976,2.217342,0.947694
977,2.226249,0.945338
978,2.235191,0.942807
979,2.244162,0.940097
980,2.253156,0.937205
981,2.262171,0.934128
982,2.271199,0.930862
983,2.280235,0.927406
984,2.289276,0.923756
985,2.298314,0.919911
986,2.307344,0.915867
987,2.316361,0.911624
988,2.325358,0.907179
989,2.334331,0.902529
990,2.343272,0.897674
991,2.352176,0.892612
992,2.361037,0.88734
993,2.369847,0.881857
994,2.3786,0.876163
995,2.387289,0.870255
996,2.395908,0.864133
997,2.404448,0.857795
998,2.412901,0.85124
999,2.421261,0.844467
1000,2.429517,0.837476
1002.5,2.449645,0.819036
1005,2.468902,0.79922
1007.5,2.487048,0.778064
1010,2.503869,0.755761
1012.5,2.519275,0.732518
1015,2.533221,0.708511
1017.5,2.545687,0.683897
1020,2.556667,0.658818
1022.5,2.566165,0.633404
1025,2.574196,0.607775
1027.5,2.580781,0.582044
1030,2.585944,0.556316
1032.5,2.589717,0.530693
1035,2.592137,0.50527
1037.5,2.593244,0.48014
1040,2.593087,0.455394
1042.5,2.59172,0.431119
1045,2.589207,0.4074
1047.5,2.585627,0.384323
1050,2.581091,0.361961
1052.5,2.575725,0.340329
1055,2.569608,0.319413
1057.5,2.562802,0.299207
1060,2.555357,0.279707
1062.5,2.547318,0.260912
1065,2.538724,0.242823
1067.5,2.529613,0.225443
1070,2.520023,0.208777
1072.5,2.509986,0.192832
1075,2.499538,0.177616
1077.5,2.488713,0.163136
1080,2.477545,0.149404
1082.5,2.466072,0.13643
1085,2.454332,0.124228
1087.5,2.442367,0.11281
1090,2.430221,0.102191
1092.5,2.417946,0.092385
1095,2.405605,0.083409
1097.5,2.393287,0.075267
1100,2.381074,0.067918
1102.5,2.369023,0.061317
1105,2.35718,0.055419
1107.5,2.345582,0.050178
1110,2.334263,0.045551
1112.5,2.323248,0.041494
1115,2.312562,0.037964
1117.5,2.302224,0.034917
1120,2.29225,0.032312
1122.5,2.282653,0.030104
1125,2.273442,0.028252
1127.5,2.264624,0.026714
1130,2.256201,0.025447
1132.5,2.248172,0.02441
1135,2.240533,0.023561
1137.5,2.233277,0.02286
1140,2.22639,0.022265
1142.5,2.219856,0.021738
1145,2.213648,0.021237
1147.5,2.20773,0.020728
1150,2.20205,0.020196
1152.5,2.196577,0.019646
1155,2.191285,0.01908
1157.5,2.186156,0.018504
1160,2.181175,0.017918
1162.5,2.176327,0.017328
1165,2.171602,0.016737
1167.5,2.166989,0.016146
1170,2.16248,0.01556
1172.5,2.158068,0.014981
1175,2.153745,0.014412
1177.5,2.149507,0.013856
1180,2.145348,0.013316
1182.5,2.141264,0.012794
1185,2.137251,0.012293
1187.5,2.133307,0.011816
1190,2.12943,0.011366
1192.5,2.125616,0.010944
1195,2.121866,0.010553
1197.5,2.118179,0.010196
1200,2.114554,0.009875
1202.5,2.110994,0.009592
1205,2.107502,0.009348
1207.5,2.104081,0.00914
1210,2.100731,0.008967
1212.5,2.097453,0.008825
1215,2.094248,0.008712
1217.5,2.091114,0.008625
1220,2.088052,0.008563
1222.5,2.085061,0.008523
1225,2.08214,0.008502
1227.5,2.079288,0.008498
1230,2.076504,0.00851
1232.5,2.073787,0.008535
1235,2.071136,0.008571
1237.5,2.06855,0.008615
1240,2.066027,0.008666
1242.5,2.063565,0.008721
1245,2.061164,0.008779
1247.5,2.058821,0.008838
1250,2.056535,0.008895
1252.5,2.054303,0.00895
1255,2.052125,0.008999
1257.5,2.049996,0.009042
1260,2.047916,0.009076
1262.5,2.045881,0.0091
1265,2.043888,0.009112
1267.5,2.041932,0.009112
1270,2.040011,0.0091
1272.5,2.038121,0.009079
1275,2.036262,0.009048
1277.5,2.034431,0.009008
1280,2.032625,0.008961
1282.5,2.030845,0.008906
1285,2.029088,0.008846
1287.5,2.027354,0.00878
1290,2.02564,0.008709
1292.5,2.023947,0.008635
1295,2.022274,0.008557
1297.5,2.020619,0.008477
1300,2.018982,0.008396
1302.5,2.017362,0.008313
1305,2.015759,0.00823
1307.5,2.014172,0.008147
1310,2.012601,0.008066
1312.5,2.011046,0.007986
1315,2.009505,0.007908
1317.5,2.00798,0.007833
1320,2.006469,0.007762
1322.5,2.004973,0.007695
1325,2.003492,0.007632
1327.5,2.002026,0.007575
1330,2.000574,0.007524
1332.5,1.999139,0.007478
1335,1.997719,0.00744
1337.5,1.996317,0.007407
1340,1.994932,0.007381
1342.5,1.993564,0.00736
1345,1.992215,0.007344
1347.5,1.990882,0.007333
1350,1.989568,0.007326
1352.5,1.988271,0.007323
1355,1.986992,0.007324
1357.5,1.98573,0.007328
1360,1.984486,0.007335
1362.5,1.983258,0.007345
1365,1.982048,0.007357
1367.5,1.980855,0.007371
1370,1.979678,0.007387
1372.5,1.978517,0.007404
1375,1.977373,0.007422
1377.5,1.976245,0.007441
1380,1.975132,0.007461
1382.5,1.974035,0.00748
1385,1.972953,0.0075
1387.5,1.971886,0.007519
1390,1.970833,0.007538
1392.5,1.969795,0.007556
1395,1.96877,0.007573
1397.5,1.967759,0.007588
1400,1.96676,0.007602
1402.5,1.965775,0.007614
1405,1.964802,0.007624
1407.5,1.96384,0.007631
1410,1.96289,0.007636
1412.5,1.961949,0.007639
1415,1.961019,0.007639
1417.5,1.960098,0.007637
1420,1.959187,0.007634
1422.5,1.958283,0.007628
1425,1.957389,0.007621
1427.5,1.956502,0.007613
1430,1.955623,0.007603
1432.5,1.954752,0.007592
1435,1.953888,0.00758
1437.5,1.953031,0.007568
1440,1.952182,0.007555
1442.5,1.951339,0.007541
1445,1.950503,0.007528
1447.5,1.949673,0.007514
1450,1.94885,0.0075
1452.5,1.948033,0.007486
1455,1.947223,0.007473
1457.5,1.946418,0.007459
1460,1.94562,0.007447
1462.5,1.944827,0.007435
1465,1.944041,0.007424
1467.5,1.94326,0.007414
1470,1.942485,0.007405
1472.5,1.941716,0.007397
1475,1.940952,0.00739
1477.5,1.940194,0.007385
1480,1.939442,0.007381
1482.5,1.938696,0.007379
1485,1.937955,0.007379
1487.5,1.937221,0.00738
1490,1.936492,0.007384
1492.5,1.935769,0.007389
1495,1.935052,0.007397
1497.5,1.934342,0.007407
1500,1.933638,0.007418
1502.5,1.93294,0.007432
1505,1.932249,0.007447
1507.5,1.931565,0.007465
1510,1.930888,0.007483
1512.5,1.930217,0.007504
1515,1.929553,0.007525
1517.5,1.928896,0.007548
1520,1.928245,0.007572
1522.5,1.927601,0.007597
1525,1.926964,0.007623
1527.5,1.926333,0.00765
1530,1.925708,0.007678
1532.5,1.925091,0.007706
1535,1.924479,0.007735
1537.5,1.923874,0.007764
1540,1.923276,0.007794
1542.5,1.922684,0.007825
1545,1.922098,0.007855
1547.5,1.921518,0.007886
1550,1.920944,0.007917
1552.5,1.920377,0.007948
1555,1.919815,0.007978
1557.5,1.91926,0.008009
1560,1.91871,0.008039
1562.5,1.918166,0.00807
1565,1.917628,0.008099
1567.5,1.917095,0.008129
1570,1.916568,0.008158
1572.5,1.916046,0.008186
1575,1.91553,0.008214
1577.5,1.915019,0.008241
1580,1.914513,0.008267
1582.5,1.914012,0.008293
1585,1.913516,0.008317
1587.5,1.913025,0.008341
1590,1.912539,0.008363
1592.5,1.912058,0.008385
1595,1.91158,0.008405
1597.5,1.911107,0.008425
1600,1.910639,0.008443
1602.5,1.910174,0.008461
1605,1.909714,0.008477
1607.5,1.909257,0.008493
1610,1.908804,0.008507
1612.5,1.908355,0.008521
1615,1.90791,0.008534
1617.5,1.907468,0.008546
1620,1.90703,0.008557
1622.5,1.906595,0.008567
1625,1.906164,0.008576
1627.5,1.905736,0.008584
1630,1.905312,0.008592
1632.5,1.90489,0.008598
1635,1.904472,0.008604
1637.5,1.904057,0.008609
1640,1.903646,0.008613
1642.5,1.903237,0.008617
1645,1.902831,0.00862
1647.5,1.902428,0.008622
1650,1.902028,0.008623
1652.5,1.901631,0.008623
1655,1.901236,0.008623
1657.5,1.900845,0.008622
1660,1.900456,0.008621
1662.5,1.900069,0.008619
1665,1.899686,0.008616
1667.5,1.899305,0.008612
1670,1.898926,0.008608
1672.5,1.898551,0.008603
1675,1.898177,0.008598
1677.5,1.897806,0.008592
1680,1.897437,0.008585
1682.5,1.897071,0.008578
1685,1.896707,0.00857
1687.5,1.896345,0.008562
1690,1.895986,0.008553
1692.5,1.895629,0.008544
1695,1.895274,0.008534
1697.5,1.894921,0.008523
1700,1.894571,0.008512

File: nk/nk_NS_PCE10_IOTIC-2F-CB1%DIO.csv (part 1 of 2)
wavelength,n,k
189.0,1.6089330133958015,0.0
190.0,1.5964490513714729,0.2858694362566709
190.0,1.5944891249069493,0.1640139027877284
191.0,1.594569910723739,0.18380455859435768
192.0,1.5957299110856995,0.15698658238882793
193.0,1.5881918721543975,0.13739860421562652
193.0,1.5906809343141401,0.0
194.0,1.6059197790745627,0.0
195.0,1.5953628986292636,0.32798559855328563
196.0,1.6032091074420325,0.21654766946714243
196.0,1.6014828673050336,0.0
197.0,1.5981284429329394,0.0
198.0,1.6087288682131382,0.0
199.0,1.6004068575788584,0.0
199.0,1.6099242843139778,0.0
200.0,1.6056569102940834,0.0
201.0,1.6197819410635386,0.0
202.0,1.616871638340338,0.0
202.0,1.6239626489907988,0.0
203.0,1.624273886396741,0.0
204.0,1.6230141859785758,0.14194717686220085
205.0,1.622065307736956,0.04848790969108518
205.0,1.6245271863684758,0.03779489642798356
206.0,1.626096991766638,0.0
207.0,1.6249106989582396,0.07584448278066326
208.0,1.625916195879136,0.0
208.0,1.6229707349966704,0.0
209.0,1.6230721192661735,0.6780673076995185
210.0,1.6230938438498894,0.4063312012369419
211.0,1.622021837684386,0.0
211.0,1.6218117200790292,0.0
212.0,1.619934241214139,0.29987422989111073
213.0,1.6188026088625331,0.0
214.0,1.6158546277161427,0.0
214.0,1.6137536632043243,0.1927736527038879
215.0,1.6123494135396972,0.0
216.0,1.6122402350079172,0.0
217.0,1.6088455251167006,0.028030525879386103
217.0,1.6095307492143678,0.0
218.0,1.6065403047187536,0.17722674690260984
219.0,1.605423220162703,0.0
220.0,1.6045758641171661,0.0
220.0,1.6029897539168547,0.0
221.0,1.602433949299965,0.0
222.0,1.6042470513820148,0.0
222.0,1.6056569102940834,0.0
223.0,1.6031213689513024,0.1491776597644172
224.0,1.6022437696619856,0.0
225.0,1.6061826133677135,0.3373882000780773
225.0,1.6032529752284408,0.0
226.0,1.6064308141345505,0.12256122154407138
227.0,1.6093995539556492,0.0
228.0,1.6072481999398154,0.7766900264093474
228.0,1.6098295513242193,0.0
229.0,1.6133535854314942,0.12010034787051506
230.0,1.6151206209133149,0.0
231.0,1.6158836919979775,0.0
231.0,1.618229308947802,0.0
232.0,1.6188098648316582,0.0
233.0,1.6206448318739173,0.0
234.0,1.6218914222705583,0.0
234.0,1.6220073474722334,0.0
235.0,1.6248672858171629,0.0
236.0,1.623238668846641,0.0
237.0,1.6243245487444191,0.0
237.0,1.6264006954001704,0.0
238.0,1.6274922367837819,0.0
239.0,1.630265660375158,0.0
240.0,1.631196585764964,0.0
240.0,1.6348084096472209,0.0
241.0,1.6397087965244017,0.0
242.0,1.6417493857671244,0.0
243.0,1.646836042773741,0.0
243.0,1.6489564988886956,0.0
244.0,1.6556140457403021,0.0
245.0,1.6599594798213977,0.0
246.0,1.6657064935552175,0.0
246.0,1.6717888959679448,0.0
247.0,1.6726120977659744,0.0
248.0,1.6746052125201853,0.0
249.0,1.6713488072115024,0.0
249.0,1.6713630047302204,0.0
250.0,1.6741088416072178,0.0
251.0,1.6697298043453639,0.0
252.0,1.6689199401190182,0.0
252.0,1.6676051684183886,0.0
253.0,1.663429136246113,0.0
254.0,1.6601590929236034,0.0
255.0,1.660023642858414,0.4884941560002213
255.0,1.6562709742087314,0.3412025967641374
256.0,1.6520550832028165,0.31282802506507323
257.0,1.6519120470430777,0.31046813093745895
258.0,1.6492500655510207,0.3026279414696253
258.0,1.6483979089786565,0.2839842618027544
259.0,1.6448284974602925,0.27202878962631416
260.0,1.647201523407822,0.2735162405598996
260.0,1.648147218143562,0.2724923824562819
261.0,1.6483549352354872,0.25985740841628635
262.0,1.646011717340201,0.25854323215471453
263.0,1.645323369252967,0.2588400509210632
263.0,1.6443980912417733,0.25313286816625724
264.0,1.6420653755814194,0.2511997236531938
265.0,1.642496202900545,0.243703169746254
266.0,1.6410095171703827,0.24046675749833582
266.0,1.6413184225349275,0.2409659663477055
267.0,1.6402766029047822,0.24390254402292477
268.0,1.636666164940696,0.23890827540505832
269.0,1.6359102827547585,0.2352868690140156
269.0,1.6353990217732393,0.2359880817872974
270.0,1.631795349733327,0.2308431035522799
271.0,1.6306120962886033,0.2282196062286881
272.0,1.6264513085983208,0.23016212241424777
272.0,1.6251060474298535,0.22790318039982876
273.0,1.623412446083855,0.2254159259010097
274.0,1.6203548233624656,0.22547226278201649
275.0,1.6193902621969218,0.22699975428847208
275.0,1.6144663381780795,0.22570716333990146
276.0,1.6124221960179705,0.22441122685126486
277.0,1.6095817673103423,0.22443342351269566
278.0,1.6078245494829264,0.225779001237579
278.0,1.6070219924535032,0.22606054650256555
279.0,1.6027118711677468,0.2266115128943318
280.0,1.5988173774809453,0.2258122486576585
281.0,1.5961262054517644,0.22672873882348477
281.0,1.5944009910109582,0.22692762332638247
282.0,1.5962656228588112,0.22693414634106193
283.0,1.5942467468594197,0.22728957202990777
283.0,1.5914167066632017,0.22897363686852476
284.0,1.5942761276630992,0.23009468162623806
285.0,1.5905631838829506,0.2309896180167942
286.0,1.5909384875313375,0.23094318432690025
286.0,1.5883613521044124,0.23112299055696373
287.0,1.5861937818653438,0.23258102878402995
288.0,1.58630443408621,0.23340712058126414
289.0,1.5804527587435349,0.23463173902049783
289.0,1.5803787522426405,0.23445875035439348
290.0,1.579534860875932,0.23472342830697743
291.0,1.5756878399406804,0.23555847380333525
292.0,1.569264630393144,0.2367954144960089
292.0,1.5679606908408115,0.23691840932872218
293.0,1.5679606908408115,0.237450673507229
294.0,1.5647150863528554,0.23730239465136585
295.0,1.5617773987679364,0.2381374765153417
295.0,1.5611637851558546,0.23787908587346815
296.0,1.5592016693334487,0.2376755405493959
297.0,1.5571471450348395,0.2375506633927175
298.0,1.5555331800901804,0.2378975618305086
298.0,1.5561113916239944,0.23789060176482885
299.0,1.55297752495007,0.23764983489520186
300.0,1.5524433231219124,0.23773915333478648
301.0,1.5514647370394394,0.23787263394594182
301.0,1.549942951398868,0.2379012048132619
302.0,1.5504101917803128,0.2381573063209704
303.0,1.548894918644757,0.23869550850691354
303.0,1.54665321627388,0.23904204908847057
304.0,1.5467891699053542,0.23935971320863159
305.0,1.5458523559303268,0.23964387240020626
306.0,1.5439921360266817,0.24054568409435162
306.0,1.5441964176121974,0.2411654756284253
307.0,1.543182304871189,0.24186600268689162
308.0,1.5452098536705765,0.24255171388198635
309.0,1.54190234092307,0.2433470464177191
309.0,1.5439164692019187,0.24385809976387465
310.0,1.543500234150567,0.24442262437789233
311.0,1.5420387201977155,0.24533456287943553
312.0,1.54243263535993,0.2458755618498055
312.0,1.543719717788267,0.24630605038280368
313.0,1.544877157997337,0.24667470200096733
314.0,1.5438180966864403,0.24721084183754607
315.0,1.5456256212746176,0.24718773808712316
315.0,1.5454820052627918,0.24736057129189712
316.0,1.546373718212633,0.24752211149114484
317.0,1.5435229408294042,0.24758758116192084
318.0,1.5471290013738868,0.24709527063342904
318.0,1.5484423116487638,0.24681066689479744
319.0,1.550493074654967,0.24641749273080732
320.0,1.549189042351762,0.24611168337592573
320.0,1.5514421470849866,0.2455876824980885
321.0,1.5518336602714988,0.24496669767185317
322.0,1.5502444128274009,0.24437695397734022
323.0,1.5509676828124646,0.24349680752056146
323.0,1.5508622267812584,0.24266534366148337
324.0,1.552691636618381,0.24147972255083514
325.0,1.5542859328482912,0.2403027097701744
326.0,1.5567194148599235,0.23897349502443985
326.0,1.5581222450399896,0.23768952630906248
327.0,1.558234718667625,0.23634833157537627
328.0,1.5562840636437814,0.23523344293886095
329.0,1.5571321388850115,0.23382776495004082
329.0,1.558871921548063,0.23203643431393903
330.0,1.5603178186110485,0.23025748584534847
331.0,1.5601530661819365,0.22875653291600612
332.0,1.5616801338707864,0.22700268699309384
332.0,1.5619270258228657,0.2252011596542801
333.0,1.5617923620868472,0.22351621725706836
334.0,1.5627123446077325,0.22172810912421886
334.0,1.5633851773781933,0.21981428790254176
335.0,1.5639531341456832,0.21793769313788341
336.0,1.5633627540332802,0.21625553603501158
337.0,1.5657603354676297,0.21425873189606096
337.0,1.5636019207107767,0.21249162000120783
338.0,1.5659245294088384,0.21056466202355711
339.0,1.564595587542794,0.2089609631642043
340.0,1.5678265142928918,0.20694592028327372
340.0,1.568452580332007,0.20513064783839313
341.0,1.5705898966665126,0.20340509651722
342.0,1.5726056067416025,0.20158522442405533
343.0,1.5758956013366383,0.19973308504165269
343.0,1.5763481389728158,0.19807867497452245
344.0,1.577156481099303,0.19639155154159416
345.0,1.5800678914064221,0.19462129109724344
346.0,1.5799124406548264,0.19306416160440418
346.0,1.5784979545304274,0.1917602793729042
347.0,1.5812296420096599,0.19027881715444567
348.0,1.5815994679602143,0.18891704757080352
348.0,1.5832479659907257,0.18745129801444832
349.0,1.5859503234440364,0.18592401100040815
350.0,1.5871894117062,0.18471382827522012
351.0,1.58971663398427,0.1834195805959966
351.0,1.591887449469344,0.18212637227088657
352.0,1.5914534876967772,0.1811023302101445
353.0,1.5915932490484155,0.18010665678902907
354.0,1.5930343918582652,0.17898476870212762
354.0,1.5965957815566556,0.17797598881825424
355.0,1.5985095859499625,0.1769439482270493
356.0,1.5985975313756153,0.1759773653017645
357.0,1.6037427661810404,0.1747060409371382
357.0,1.6095307492143678,0.17365330923741915
358.0,1.6133026609054018,0.17290485750329668
359.0,1.6133390356945714,0.17227713430655642
360.0,1.6124076397276654,0.17162786589561752
360.0,1.6136663800869464,0.17100166438092074
361.0,1.6191943957763388,0.170093589295717
362.0,1.6192451776887529,0.16960792854755277
362.0,1.6150770084436303,0.16925488792329066
363.0,1.6160508038037018,0.16854965391789245
364.0,1.6203548233624656,0.1679571810512652
365.0,1.6189985113380894,0.1676916675133119
365.0,1.6169515254885605,0.16716511708721793
366.0,1.6174017419111584,0.16670764342672206
367.0,1.6192306686944784,0.1663220112159843
368.0,1.616668275562448,0.16605892580565454
368.0,1.619056553051192,0.16553352773718064
369.0,1.6200357686168518,0.16537911303414526
370.0,1.620586833311829,0.1650085258688473
371.0,1.6208768104364466,0.1648683055076197
371.0,1.6201082852380357,0.16477521326741512
372.0,1.6223985490640187,0.16447303307337657
373.0,1.621985611971513,0.16427492925180115
373.0,1.6213261975796467,0.16378695934965756
374.0,1.624635734499319,0.16315731477399478
375.0,1.6269935199367012,0.16294171905749835
376.0,1.625171159711703,0.16244318766849314
376.0,1.624534423078449,0.16217983526635674
377.0,1.623839589373483,0.16218214747824736
378.0,1.6225289338541875,0.16210453206359923
379.0,1.6227389817066205,0.16199128506931715
379.0,1.6258728026524953,0.16154976689266815
380.0,1.6277379399726506,0.16108334164998572
381.0,1.6308574560543998,0.16047315452962724
382.0,1.6293848945290037,0.16015942568445943
382.0,1.6282798360172206,0.16002531526453218
383.0,1.6269067750789,0.1598320565513788
384.0,1.6296664885406171,0.1593642408302797
384.0,1.6319900941297847,0.1588204776926614
385.0,1.6348588336965566,0.1582352016037371
386.0,1.6358022793409568,0.15789661695726387
387.0,1.6359894820375653,0.15763972489352013
387.0,1.636802917173476,0.15728448526891492
388.0,1.6370620044871305,0.1567835784230172
389.0,1.6393709224047561,0.15610124135170092
390.0,1.6432930275463553,0.1553283602134206
390.0,1.6434293942289422,0.15498227687742538
391.0,1.6415051829166218,0.1548176525003604
392.0,1.6411316473809214,0.1544765508846283
392.0,1.6433719776289855,0.15400021083560142
393.0,1.6454524494982727,0.15355199239686676
394.0,1.6464274991887387,0.15306041938945927
395.0,1.6456675678675927,0.15264341664236353
395.0,1.6471800260706897,0.15208302841569343
396.0,1.6476744167129418,0.15166882372409884
397.0,1.6486843812826006,0.15127518695871994
398.0,1.6495364381814681,0.15090391921395116
398.0,1.6488276048474844,0.1505642237416034
399.0,1.649493484417287,0.15007430107597985
400.0,1.649493484417287,0.149646698859946
401.0,1.6497368791481868,0.14922580205062994
401.0,1.6516187971504535,0.14869955803612547
402.0,1.6529488729405306,0.1482081022956779
403.0,1.6548783688291093,0.1477544877114863
403.0,1.6553140868758658,0.14742608308400776
404.0,1.6540781655183467,0.14705961681684793
405.0,1.6543568366528576,0.1465599725641011
406.0,1.6558068576411473,0.14611162521916485
406.0,1.6579696317212687,0.14562071226452697
407.0,1.6596386407004777,0.14511582179827295
408.0,1.6587686090368003,0.1447467785096434
409.0,1.6575272333752984,0.14433496616470637
409.0,1.6583192149646004,0.1438097044137004
410.0,1.6581265933713412,0.14343457799841297
411.0,1.6577841191638334,0.1430363791184491
411.0,1.65938194064627,0.14242743443583034
412.0,1.6606010385130867,0.14183135746920908
413.0,1.6595530768581435,0.1413914565309794
414.0,1.6578055251463226,0.14098413915179078
414.0,1.6580909211148571,0.14048086007463853
415.0,1.6571846787426592,0.1400836488290236
416.0,1.656585097205691,0.1394843944836571
417.0,1.6586402187673246,0.1385947722701569
417.0,1.6596457708924328,0.13786591229842407
418.0,1.6599024446717578,0.13720962259991482
419.0,1.6609930238862491,0.13640669211377107
420.0,1.6615060788888196,0.13561691838214732
420.0,1.6618053142222509,0.13491906627644426
421.0,1.663244014442381,0.13414016784337313
422.0,1.6635430508666826,0.13337908925886166
422.0,1.662325331963187,0.13267202390284077
423.0,1.6621686252025611,0.13179930938724285
424.0,1.6623609458241524,0.13074930880342306
425.0,1.6621971180407533,0.12966066472753504
425.0,1.6623395775658614,0.12863903273213403
426.0,1.6625888630374848,0.12760736142742932
427.0,1.6632938562129647,0.1265077766630971
428.0,1.6638349345387295,0.1254497076458909
428.0,1.6637851030353286,0.12455664292254838
429.0,1.6621116385926071,0.12386282613486384
430.0,1.6602874074881955,0.12319575421548973
430.0,1.659481771485324,0.1223577029657264
431.0,1.6586830162377195,0.1214278162317228
432.0,1.657855471741286,0.12047018575137769
433.0,1.6575629135031762,0.11947070758619163
433.0,1.6561710178242885,0.11879791778526369
434.0,1.6545997555019605,0.11836793807359636
435.0,1.6534849930875248,0.11796743374901114
436.0,1.6514685825581443,0.11760929427248375
436.0,1.650667284083624,0.11713293380007328
437.0,1.6513898950902968,0.1164585951227804
438.0,1.6500017224993975,0.11593798777974079
438.0,1.6475096310032724,0.11552036992403247
439.0,1.6465851908460005,0.11503086274987477
440.0,1.6450293272837286,0.11464760034550199
441.0,1.642718766382247,0.11451152904733271
441.0,1.6415841924810082,0.11450702880224448
442.0,1.6403412809954865,0.11465146887327327
443.0,1.6386374956845027,0.11484670545179047
444.0,1.6373858228522735,0.1151792962536904
444.0,1.635975082370597,0.11561454452021203
445.0,1.6341167676663975,0.11613314575687256
446.0,1.6320189437239518,0.11673555330627652
446.0,1.6307059134807955,0.11741350739581281
447.0,1.6297820040262838,0.11812891675813748
448.0,1.6282942847673176,0.11880907462108414
449.0,1.6263717730502965,0.11946550779832864
449.0,1.6240567487103819,0.12020178219172364
450.0,1.6218044742791227,0.12101054513385129
451.0,1.6194918154762603,0.12192257609667771
452.0,1.618178502748987,0.12281860541761712
452.0,1.616232431980258,0.12385411289780096
453.0,1.614575399553449,0.12492205429708092
454.0,1.6132008080986167,0.12593915122569987
454.0,1.6125168094030373,0.12680948072942905
455.0,1.611919944622016,0.12773880077503452
456.0,1.6107839675220916,0.12876281923591026
457.0,1.6083642721436333,0.12990848301086197
457.0,1.605868668403131,0.13112908234004084
458.0,1.6056642126707859,0.13230968323024128
459.0,1.6055473714449866,0.13353842483145964
460.0,1.604342047310151,0.134838807661265
460.0,1.6015121382276416,0.1362403572089686
461.0,1.6008534367902436,0.13741813212284762
462.0,1.601438960102798,0.13850934534899115
462.0,1.6024924624207302,0.13963191625665708
463.0,1.6008534367902436,0.1410652450749562
464.0,1.5986268456303891,0.14260714427780385
465.0,1.5966324623506831,0.14420097303394333
465.0,1.5953702395694025,0.1457235754453057
466.0,1.5941806383895896,0.14727087897704147
467.0,1.592850633926571,0.1488239223880971
467.0,1.5910635720177817,0.15042786943340422
468.0,1.5894368198640112,0.15193108252381138
469.0,1.5885897570384315,0.15330736156664057
470.0,1.5870419450370656,0.15467788053925693
470.0,1.5857142116114966,0.15596067325706492
471.0,1.5846660967829436,0.15723666907506892
472.0,1.5835656646433074,0.1585311670626637
473.0,1.5811630652327935,0.15998857285942228
473.0,1.5800678914064221,0.16126326234101326
474.0,1.5810520984369514,0.16230446896359518
475.0,1.581170462774664,0.16341865728734994
475.0,1.5805119617351555,0.16460568622000374
476.0,1.5797199590151496,0.16585151803234044
477.0,1.5791127650144396,0.16701878518992064
478.0,1.5785053631559849,0.16815461406610893
478.0,1.577171309590509,0.16933575115335578
479.0,1.5768747160010617,0.17040654788343335
480.0,1.5760143110525873,0.17154600134873477
481.0,1.5761552683816107,0.17259059609711658
481.0,1.5757620432739774,0.1734398243828941
482.0,1.5764668180165669,0.17373001878106317
483.0,1.5786090806574393,0.1735206872294587
483.0,1.580793149150184,0.1732849828391599
484.0,1.5812444365129084,0.17363462104089258
485.0,1.5795274565495825,0.1749082352352792
486.0,1.5768673005199394,0.1768542713642558
486.0,1.5732001989011657,0.1790652731036055
487.0,1.5689517764414556,0.18123763586694458
488.0,1.5646179942237186,0.18326004167815074
488.0,1.5619345068178812,0.18500021812549458
489.0,1.561276048714362,0.18632644240926205
490.0,1.5620691589054692,0.1872391259648767
491.0,1.5620392371725595,0.18803487626880383
491.0,1.5619120637306514,0.18877511784337103
492.0,1.5619494687057365,0.18945722544705013
493.0,1.5621589208373974,0.19003081547208536
494.0,1.5616053107968586,0.190638267775426
494.0,1.5608643780241513,0.19126294994009663
495.0,1.5600182563548506,0.1919346654118136
496.0,1.5594114739572655,0.1925405885800649
496.0,1.5586395589643454,0.19308296691488253
497.0,1.5577622767830421,0.19359220240196753
498.0,1.5563891592413137,0.19400336915273575
499.0,1.555781010635774,0.19436167267594973
499.0,1.5553454040723977,0.19476377428851963
500.0,1.5545640183874376,0.19535142621957957
501.0,1.5536845002368316,0.1959850237174536
501.0,1.5525712470812894,0.19655952684240807
502.0,1.5527969699247157,0.19695242337801183
503.0,1.5507416968967236,0.19753366293972444
504.0,1.5506286916905752,0.1979373454315352
504.0,1.5491739604405714,0.1984388928518126
505.0,1.550040932757892,0.1986324492010152
506.0,1.548894918644757,0.199055863966142
507.0,1.5477707006369428,0.19947022280291374
507.0,1.5447485970311035,0.2001468970526562
508.0,1.543000600983839,0.2008215788476191
509.0,1.5419099178739268,0.2015263842301087
509.0,1.5420614488746591,0.20215745283075356
510.0,1.541447653932106,0.20266797795292138
511.0,1.5406667863411467,0.2032190658947069
512.0,1.539619935547259,0.20371277802203913
512.0,1.5387090317327101,0.2042359776216301
513.0,1.5377291853848785,0.20466237997361322
514.0,1.5366498420761372,0.20522562511784823
514.0,1.5354707795150995,0.20597186543183113
515.0,1.5333689262291212,0.20669859531831158
516.0,1.5321490637624346,0.20742244295944431
517.0,1.5311266334807525,0.20812655867858565
517.0,1.5311418989877739,0.2089656601399253
518.0,1.530744942937312,0.20976937532735226
519.0,1.529354727807077,0.21044945296140197
519.0,1.5279172532275087,0.2112293215848057
520.0,1.5255820617767883,0.21212572362298202
521.0,1.5241637351807489,0.21299262381824985
522.0,1.5220911421221803,0.21382290514403093
522.0,1.5210844278693851,0.21458831053216726
523.0,1.5198384603779456,0.21537966707573347
524.0,1.5188839876169966,0.21633606145676956
525.0,1.517597466997851,0.21728269940146733
525.0,1.5157927317762414,0.21829766236690795
526.0,1.5149280671699352,0.21907492212188107
527.0,1.5134985977113067,0.21994093755671593
527.0,1.5124003378883375,0.22093165884693136
528.0,1.5110455900983601,0.22198153265553053
529.0,1.5096351670367523,0.22300048948232934
530.0,1.5090690195324954,0.22390853585838139
530.0,1.5069573614515062,0.22498326316816736
531.0,1.5055502596139334,0.2259750945166023
532.0,1.5031055316160054,0.22707460469922608
532.0,1.5013196170463947,0.2280366923560135
533.0,1.4994998998998998,0.2291365403351178
534.0,1.4982487706974343,0.23023455094157474
535.0,1.4968162424518638,0.23148954684732223
535.0,1.4959935483866675,0.23275649529136824
536.0,1.495154616622954,0.23400732755525233
537.0,1.4942523191735535,0.23527719839911604
537.0,1.4926186371977983,0.23660732837562973
538.0,1.4905970447014194,0.23800137394059354
539.0,1.4882802174211514,0.23947077638570843
540.0,1.487159587058595,0.2407996711813875
540.0,1.4857059188537338,0.2421293660496232
541.0,1.4847806389866167,0.24337484485535513
542.0,1.4834111457631793,0.2447246381664667
542.0,1.481532393145521,0.24623698397357704
543.0,1.4801987630130629,0.2477305626337591
544.0,1.4784897648363535,0.24926449956805827
545.0,1.4767064904028397,0.25072711498862293
545.0,1.4747368374844452,0.25216654772408365
546.0,1.4727317270857736,0.25366560479375533
547.0,1.4711474450660518,0.25518518607855134
547.0,1.4696731364390503,0.25678755572793227
548.0,1.4681406344913794,0.25844811996392736
549.0,1.466565763536143,0.2600676211605323
550.0,1.4646744878616957,0.26166257242256397
550.0,1.462715305034584,0.26328682367420403
551.0,1.4605260935558233,0.2650164150953133
552.0,1.45875361414687,0.26679083740287396
553.0,1.4574161913534107,0.2685405107741265
553.0,1.4561663703889773,0.27031348123920573
554.0,1.4546548210126304,0.2721468198122876
555.0,1.4525788967336324,0.27406750187235446
555.0,1.4500086328100443,0.27604547046002414
556.0,1.4477347870845874,0.2779766246062063
557.0,1.4453900555892785,0.27989343176387005
558.0,1.4438785954220708,0.2817501103056271
558.0,1.442117749029061,0.28365885806191843
559.0,1.440840367256366,0.2855864555762919
560.0,1.4390326524858845,0.2875958991888339
560.0,1.437163559830591,0.2896898982964628
561.0,1.4351912243146652,0.29178997215893243
562.0,1.4330318209781052,0.293933239893998
563.0,1.4311923758118639,0.2959802635562766
563.0,1.429365947954631,0.2979034122461622
564.0,1.427903846972761,0.2997349242020413
565.0,1.4263640085698108,0.3014718309478819
565.0,1.424947380412865,0.3031360056073706
566.0,1.4234864960436215,0.30467243294152835
567.0,1.4225280641912448,0.30612405761665323
568.0,1.421703319964525,0.3076147880117675
568.0,1.4205743596304679,0.30931912801826045
569.0,1.4195958779682607,0.3112575986107493
570.0,1.4182782595756083,0.313503317024362
570.0,1.4168147150823716,0.3158671121123988
571.0,1.4156878745988455,0.31831642732301874
572.0,1.4142623807279597,0.32079830264169973
573.0,1.4128515153739847,0.3233512430852404
573.0,1.411395696126158,0.3258703624860951
574.0,1.4097580883362049,0.3283471194981857
575.0,1.408125822437779,0.330805734398892
575.0,1.4066017594029514,0.3332897639671634
576.0,1.4049460739666904,0.3360276393708132
577.0,1.4031923730160674,0.33890824404787384
578.0,1.4015556101595996,0.34176064598990125
578.0,1.4002438028601654,0.3443774880405078
579.0,1.399172051168599,0.34689141586259997
580.0,1.397838994265437,0.3496402097397825
580.0,1.396121758914087,0.35278370171109386
581.0,1.394026509762705,0.356319624785631
582.0,1.3921263527609196,0.3600107616884137
583.0,1.390597605936071,0.3635424544747574
583.0,1.389249781422532,0.3670103070761356
584.0,1.3881101479160909,0.37040677000649286
585.0,1.3869424377185902,0.3738961051977339
585.0,1.3854472340620108,0.37763970082411763
586.0,1.3838696354159998,0.38150424509304914
587.0,1.3819968470109338,0.38545681886873595
588.0,1.3802788852025747,0.3895188741035609
588.0,1.379081009138362,0.39348407140903274
589.0,1.3780768216480925,0.39734149602902785
590.0,1.377587553019579,0.4009908459375322
590.0,1.3773828513503228,0.4045541156183604
591.0,1.3771246663160484,0.40808564363784394
592.0,1.3768663886175017,0.41163900255594416
593.0,1.376224745652247,0.415411180896832
593.0,1.3754218829682474,0.4194944029993876
594.0,1.3746359877061727,0.42370741304217086
595.0,1.3740102232335851,0.42807745048045615
595.0,1.373938672154652,0.432395526512308
596.0,1.374171186776106,0.43664942599702145
597.0,1.3745287529324817,0.44074822458373725
598.0,1.3749308000247153,0.4448577315682126
598.0,1.3751540614717128,0.44898009563119995
599.0,1.375448659590661,0.45317203260704586
600.0,1.3758412681259802,0.4574655442211124
600.0,1.3764654290039404,0.46174967164194974
601.0,1.3772671246791788,0.46611734817904693
602.0,1.378112391896779,0.4706192875884423
602.0,1.379045486412461,0.4752663026189906
603.0,1.3799951222363207,0.48016738038713946
604.0,1.3808017844054246,0.4851842318487333
605.0,1.3818995442490682,0.4901817952328187
605.0,1.3830839951238953,0.4953242204338885
606.0,1.38402842786156,0.5004471742570256
607.0,1.3855528756945679,0.5055577934401029
607.0,1.387478228189197,0.510767418422753
608.0,1.3891621779575267,0.516004564868237
609.0,1.3912968388627123,0.5213358524931141
610.0,1.3936782056164931,0.526803638904564
610.0,1.3955572023861185,0.5321095492105186
611.0,1.3977176961621944,0.5373632952775979
612.0,1.400330171891566,0.5424693091029645
612.0,1.4028825035828767,0.547547600183808
613.0,1.40559845222696,0.5526912766589996
614.0,1.4083995142991748,0.5577808409045929
615.0,1.411225260793357,0.5629837202744232
615.0,1.4139396178036205,0.5682082093516577
616.0,1.4167554443929629,0.5735078053974937
617.0,1.4198743503514373,0.5787748007993331
617.0,1.4232175669023226,0.5841195594076484
618.0,1.426313752248989,0.5893905412834479
619.0,1.429365947954631,0.5946129159961933
620.0,1.4326076578333315,0.5999278671267616
620.0,1.435846365168764,0.6051406856847693
621.0,1.4389830779610129,0.6103109264289135
622.0,1.442389489824981,0.6153674849315075
622.0,1.4459480495874217,0.620407554392281
623.0,1.4492240055112813,0.6254244263418273
624.0,1.4524158997432697,0.6304604738176106
625.0,1.4555896436244802,0.6355605083658589
625.0,1.4588832122138802,0.6405488976786627
626.0,1.4623359513116267,0.6455132647442925
627.0,1.46582574569331,0.6503710545861107
627.0,1.4694566306626864,0.6550571867165559
628.0,1.4731394326283784,0.6597334527407135
629.0,1.4768100608829837,0.6643339919908632
629.0,1.480063725959509,0.6689093031861869
630.0,1.482919952078884,0.6733466425059186
631.0,1.485927245116473,0.6776690644607694
632.0,1.4890924072972547,0.6818324211987993
632.0,1.4922177346246024,0.6859124250030045
633.0,1.4957583917703643,0.6897834591986763
634.0,1.4995389774362304,0.6936000714033341
634.0,1.5032146323667785,0.6973960905985696
635.0,1.5064133610991703,0.7012070356979913
636.0,1.5095808895821636,0.7048312687044164
637.0,1.5128180934231652,0.7084453964755097
637.0,1.516008810690998,0.7119481148856015
638.0,1.518830086111632,0.715449150618725
639.0,1.521660881201913,0.718943366033481
639.0,1.5242404384063595,0.7224249201722386
640.0,1.5269453658291148,0.7257320726394768
641.0,1.5296833075259237,0.7288905945504907
642.0,1.532698129417766,0.731986083740363
642.0,1.5357599278594627,0.7350252937361802
643.0,1.5389595859901148,0.7380719320789063
644.0,1.5419553787772653,0.741088692168375
644.0,1.5446578415777141,0.7441149162717013
645.0,1.547347964104506,0.7470593684777513
646.0,1.5503951216940188,0.7499479501413383
646.0,1.5530677947202647,0.752818918442302
647.0,1.5558335758117758,0.7556650633334276
648.0,1.558707022502839,0.7584248286015182
649.0,1.5615379671128784,0.7610742220614612
649.0,1.5640502651490036,0.7637107528345266
650.0,1.5666930414757592,0.7662961660207349
651.0,1.5691380059810338,0.7689364466936297
651.0,1.5716315186023677,0.7717756003470502
652.0,1.5739134395691823,0.7748377343245552
653.0,1.5762665424681168,0.7779410014576154
654.0,1.5786164888178558,0.7811136044918342
654.0,1.580963320046852,0.784307511526888
655.0,1.5832996881790553,0.7874735718387195
656.0,1.5856404204100416,0.7906898660368035
656.0,1.5879781578902599,0.7939295936808566
657.0,1.5903055789331766,0.7971606025000813
658.0,1.5926374523127529,0.8004670251239343
658.0,1.5949664459185333,0.8038373860947945
659.0,1.5973072640624035,0.8073056219517354
660.0,1.5999455292391587,0.8106453518263872
661.0,1.602858130118672,0.8138179614050679
661.0,1.6061972142627001,0.8168924002096202
662.0,1.6098514131738728,0.81971753183485
663.0,1.6135063515048291,0.8225127679361944
663.0,1.6170168854483544,0.8254172901051385
664.0,1.6206448318739173,0.8285091916588274
665.0,1.6240133185758825,0.8317538515086629
666.0,1.6273187828147115,0.8352461135967236
666.0,1.630922399744136,0.8388193533921388
667.0,1.6349452723417175,0.8424413404432056
668.0,1.6388172784489585,0.8460575329351321
668.0,1.642812093252496,0.8497466881814176
669.0,1.6467142036532167,0.8533530728431463
670.0,1.650459762654369,0.8570802677452659
670.0,1.6540495821142283,0.8609106391345255
671.0,1.657705629026418,0.8649249712604782
672.0,1.6613065695397544,0.8690129380493569
673.0,1.6649736834449271,0.8733307680708633
673.0,1.6689625706088564,0.8776060307688209
674.0,1.672966849956243,0.8819857270967507
675.0,1.6770078133622661,0.8863580322838865
675.0,1.6813259183036746,0.8907394628901979
676.0,1.68577172106974,0.8950404340642948
677.0,1.690154372489287,0.8993489260520695
678.0,1.6944461164964573,0.9038289724893221
678.0,1.6986826253732694,0.9082856352385597
679.0,1.7028993590095272,0.912786342803621
680.0,1.7072858859361737,0.9172343893798763
680.0,1.711743585459779,0.9217217439903866
681.0,1.716356239773944,0.926246819001686
682.0,1.7212910006245572,0.9306615369492749
682.0,1.7259816917996582,0.9352085539835455
683.0,1.7304572908199962,0.9399146398215011
684.0,1.7347535086007988,0.944774416383184
685.0,1.7390448587804752,0.9496453972260734
685.0,1.7429148208046912,0.9546108512993123
686.0,1.7468503844162189,0.9594373552714134
687.0,1.7510940114642917,0.964168805322288
687.0,1.7554094617780756,0.968825502472455
688.0,1.7597274560230982,0.9731852787835151
689.0,1.7642830125554512,0.9774478498795768
689.0,1.7689305748471003,0.9816530778698286
690.0,1.7732562557153226,0.9860083935136348
691.0,1.7774884173088155,0.9902897170408161
692.0,1.7815585605477293,0.994602518218638
692.0,1.7855221989604748,0.9988162404408791
693.0,1.7893521645159325,1.0029444397710687
694.0,1.7932342734238857,1.0068354280261718
694.0,1.797086117157962,1.0106420192652301
695.0,1.800832378248357,1.0141405659648564
696.0,1.8043362367207108,1.0175577003438336
696.0,1.8075022750252425,1.0209115253230439
697.0,1.8105296623896143,1.0241800303388553
698.0,1.8136102788390895,1.0272291881693132
699.0,1.8165593761373096,1.0301576748296286
699.0,1.8196096506064126,1.032992523194575
700.0,1.8225901296323912,1.0356226126151569
701.0,1.8255077695982969,1.0380617662578164
701.0,1.828308052143162,1.0403214784484094
702.0,1.8311003599793971,1.0423419980643063
703.0,1.833768732466142,1.0440529868315176
704.0,1.8363406135746458,1.0456048390761015
704.0,1.8390070385992447,1.047014964038676
705.0,1.8417406608893327,1.048154201969193
706.0,1.844282519002999,1.0490952894204764
706.0,1.846503402771649,1.0498752677085308
707.0,1.8483763587004642,1.050592132560694
708.0,1.849867597553845,1.0511245671305798
708.0,1.8511815657406463,1.0514205044156109
709.0,1.852352384814201,1.0515338391994682
710.0,1.8532167780091937,1.0514656173826196
711.0,1.8539449763361544,1.0511240036977316
711.0,1.85478198563923,1.0504622003203494
712.0,1.855816223484776,1.0495408979866863
713.0,1.8566802596095415,1.048316123604802
713.0,1.8573809490763697,1.0469496650979206
714.0,1.8580815813845686,1.0453237164514366
715.0,1.8585849131972811,1.0435770123602035
715.0,1.8588977804130162,1.0417011843072976
716.0,1.858965793535485,1.0396995910101436
717.0,1.858958992247152,1.0375896854843256
718.0,1.8589793960962109,1.0352259285350103
718.0,1.8588773763726218,1.032729109600505
719.0,1.8589385883502727,1.029948344773193
720.0,1.8590202036508974,1.0269833470419885
720.0,1.8590270048914237,1.0239413879709038
721.0,1.8589113830800301,1.020839928502742
722.0,1.8585917147783284,1.0176148244214955
722.0,1.8581700066603182,1.0142249908258592
723.0,1.8576122320632635,1.0108319778247168
724.0,1.8568639410366918,1.0074656564954405
725.0,1.856210833549124,1.003887961608601
725.0,1.8554964397861327,1.0001328205092506
726.0,1.8547683764003275,0.9963783961417518
727.0,1.8537884530996251,0.9926575322993596
727.0,1.852951344045775,0.9887799360521383
728.0,1.8522843185119797,0.9848838423168196
729.0,1.851481093535196,0.9809990081735415
729.0,1.8505007797868314,0.9770644282973725
730.0,1.8496224814236042,0.9730395942918291
731.0,1.8488938976947158,0.968877081182123
732.0,1.8482061082700416,0.96453390784832
732.0,1.8471096080102418,0.9603214241733026
733.0,1.8459720832838438,0.9561037243203903
734.0,1.8447867017123614,0.9519677467358745
734.0,1.8435193689028453,0.94781740166206
735.0,1.8421904884405935,0.9436431462129332
736.0,1.8407591258819649,0.9395393177636585
736.0,1.8393274900717373,0.9355991442095165
737.0,1.8377864683395235,0.9316845038389842
738.0,1.8361973764611041,0.9276727604936853
738.0,1.8345738236547504,0.923626621196013
739.0,1.8329362541370762,0.9196848230635142
740.0,1.8314279897555408,0.9157870368881724
741.0,1.8299671879473747,0.9120137518643429
741.0,1.8285811885292744,0.9081689878594124
742.0,1.8272836931136793,0.9042325069875414
743.0,1.8260542575812726,0.9002314797929714
743.0,1.824899749197829,0.8962744765072775
744.0,1.8235810418145268,0.8924892808056286
745.0,1.8225012819156747,0.8886139600323854
745.0,1.821435014928589,0.8846814418267083
746.0,1.8203890828851632,0.8809060566774435
747.0,1.8194113588619578,0.8773174607920441
748.0,1.8182693520130164,0.8738535267109958
748.0,1.8172092216148148,0.870574531403601
749.0,1.8160804995345308,0.8673690413910694
750.0,1.8147668206145948,0.8642808525039175
750.0,1.8137540029470696,0.8613520774753286
751.0,1.8125972704828521,0.8585290082786826
752.0,1.8115909401677528,0.8557640361655897
752.0,1.81072823824568,0.8530554167394766
753.0,1.8100160736988038,0.8504199397374261
754.0,1.8094339532719108,0.8478833703300467
755.0,1.8089339692239514,0.8454251882630318
755.0,1.8082284407319422,0.8430922548043146
756.0,1.8079818284309865,0.8408515447098451
757.0,1.8074406153279636,0.8387786518989199
757.0,1.806974721162699,0.8369259219771463
758.0,1.8062346955163695,0.8352142342858002
759.0,1.8056316423154342,0.8336417296752332
759.0,1.8046584017193765,0.8323094377105235
760.0,1.8039317913328892,0.8309614946628416
761.0,1.803136527516137,0.8297383351585879
761.0,1.8023891529576346,0.8286236037009747
762.0,1.8017994120166605,0.8275449581612357
763.0,1.8013947868195521,0.8265616071437737
764.0,1.8009832738578866,0.8257421773425738
764.0,1.8008049422486596,0.8249465904165948
765.0,1.8006951969125804,0.824283194584874
766.0,1.8004071052151687,0.8237500978430923
766.0,1.8004208242023785,0.8232964643061248
767.0,1.800578590147173,0.8229398814400808
768.0,1.8007843651611457,0.8226056380539123
768.0,1.8007500698481298,0.8224030385062575
769.0,1.8005923087156697,0.822392815916019
770.0,1.8004962780330311,0.8225359510748576
770.0,1.800564871545198,0.8228236930600754
771.0,1.8006540418596892,0.823229917017921
772.0,1.800475699816097,0.8237901833012528
773.0,1.8005923087156697,0.824403893670568
773.0,1.8006951969125804,0.8251046114937952
774.0,1.8012233267313922,0.8258268703948024
775.0,1.801785696381764,0.8266009607974402
775.0,1.8023617245037342,0.8274142715495888
776.0,1.8032188013062398,0.8282192770493257
777.0,1.804041474246924,0.8291942944267656
777.0,1.8049325705433175,0.8303730383473785
778.0,1.8061319067680572,0.8316218301367858
779.0,1.8072898889036713,0.8330021722249092
780.0,1.8086462881249232,0.8345143458319265
780.0,1.8100297699679997,0.8361753686990181
781.0,1.8111869919148522,0.8380089558343448
782.0,1.8126451868226718,0.8399191870286907
782.0,1.814150937798872,0.8418461377921926
783.0,1.8156700046633447,0.8437581265754468
784.0,1.8174281018208063,0.8457006362684046
784.0,1.8191378429185692,0.8478158023387637
785.0,1.8209291604270812,0.8500071940694924
786.0,1.8227951582221427,0.8523034585785566
786.0,1.824681121554166,0.8546982102087738
787.0,1.8266143615805486,0.8572348523646741
788.0,1.8286699555040413,0.8598954252473062
789.0,1.8306020601402613,0.8626640562184701
789.0,1.8326564648280486,0.8654027482396596
790.0,1.8348603596331574,0.8681788111083307
791.0,1.837315915001539,0.8708911219178338
791.0,1.83999562098919,0.8736093307763702
792.0,1.8424153922055726,0.8764528150556444
793.0,1.844657252533344,0.8793690735808618
793.0,1.8471845290135849,0.8823755772293932
794.0,1.84988802356161,0.8854344258261407
795.0,1.8525089351743134,0.8886281879064829
795.0,1.855210665394406,0.8917619144567284
796.0,1.8577210689644166,0.8950300233511574
797.0,1.8603463454975069,0.8982521763442461
798.0,1.8633719255672185,0.9013743373213664
798.0,1.8665459975943384,0.9044451468396796
799.0,1.8696646410713373,0.9074585777953312
800.0,1.8728909265060896,0.9104087773323801
800.0,1.876041479202617,0.9134113887867074
801.0,1.8792792841482422,0.9164030757860535
802.0,1.8826789219063018,0.9193783804181892
802.0,1.8860503639875905,0.9223322626090427
803.0,1.8894885986679657,0.9253221072667438
804.0,1.8928987028110154,0.9283155254577221
804.0,1.8962942895005708,0.9313274999650264
805.0,1.8998109025178735,0.9342971933586184
806.0,1.9032927008903475,0.937275689279621
806.0,1.9066720348800255,0.9402184479436092
807.0,1.910158876668508,0.943193580235973
808.0,1.9135230659722426,0.9460603632424585
809.0,1.9168932867531623,0.9487563330100838
809.0,1.9204522320962953,0.9513562061740716
810.0,1.9240307197453017,0.9538284254553315
811.0,1.9275611490723852,0.9561847452763438
811.0,1.9311585272680587,0.9585225846746372
812.0,1.9347484925620078,0.9607717667276198
813.0,1.9383310857669986,0.962937295175292
813.0,1.9419806848533567,0.965062757719217
814.0,1.9455013431230428,0.9672140519017287
815.0,1.948940442681013,0.9692983100465736
815.0,1.952264269837253,0.9713059771902544
816.0,1.9555066662758944,0.9731553111025654
817.0,1.9588770567408647,0.9747826772281193
818.0,1.962213351311984,0.9762515734403167
818.0,1.9656033727661786,0.9775771282136515
819.0,1.969074144764025,0.9787715038642358
820.0,1.9723488570165029,0.9798210162064409
820.0,1.9754748338146413,0.9807026340529182
821.0,1.9785668902098885,0.981424643371878
822.0,1.981854578063404,0.9820723239487588
822.0,1.9850408743200065,0.9826566107736294
823.0,1.9881460634547696,0.9830820400566693
824.0,1.991190423585292,0.9832962509446328
824.0,1.9940862269290567,0.9833553187707895
825.0,1.9971034972946817,0.98328777992079
826.0,2.0001275000002305,0.9831050988366847
826.0,2.00291525274753,0.9828042892439136
827.0,2.0056017694586554,0.9822748808181617
828.0,2.0080520576965624,0.9815722250293036
829.0,2.0102593691664876,0.9807018686086693
829.0,2.0125679687366556,0.9796916676886155
830.0,2.014896863696911,0.9784444562145485
831.0,2.0170772971224435,0.9769244444750432
831.0,2.019089013130119,0.9752147863793428
832.0,2.0211345342794984,0.9733952367643923
833.0,2.0232611270221894,0.9714736022551143
833.0,2.0250772233179477,0.9694504871475155
834.0,2.026906876139318,0.9671986543802975
835.0,2.0287163314854113,0.9647512153548548
835.0,2.0302760222617096,0.9621357131059532
836.0,2.0316129375344247,0.9594762982432549
837.0,2.0331322033774026,0.9565852113466635
837.0,2.0346380127899284,0.95352774500918
838.0,2.0359615457127034,0.9502823038039503
839.0,2.037170317375504,0.9467449140773647
840.0,2.0384939281713494,0.9431079508118612
840.0,2.039709526726584,0.9392480465987513
841.0,2.040904901510792,0.9352226010083063
842.0,2.041823406608183,0.9310446254965187
842.0,2.042708164186063,0.9267202434209078
843.0,2.0432890088387583,0.9223783622695817
844.0,2.0437955669140124,0.9177173528201874
844.0,2.0441940642342935,0.9128574739492012
845.0,2.0445452858711572,0.9079323144790186
846.0,2.0448492304606627,0.9027071469302452
846.0,2.0451058968084674,0.8972747607362959
847.0,2.045018089690364,0.8917024299857478
848.0,2.04515317765487,0.8858007952563599
848.0,2.04518019530986,0.8796569933928775
849.0,2.045193704145126,0.8732868333731283
850.0,2.0451599320666745,0.8668767091967998
851.0,2.0451329144272195,0.860268996903399
851.0,2.044828967407178,0.8537112851270874
852.0,2.044342657583637,0.8468295038302174
853.0,2.0435051394238815,0.8400488246169852
853.0,2.0427351800141076,0.8333353799230757
854.0,2.0416748234036524,0.8264685267705439
855.0,2.040472671391039,0.8196209252241882
855.0,2.039169256181864,0.8124466082368714
856.0,2.037670043048346,0.8052613599439733
